Repository: Lizhaoyang2001006/Code-experience

Data Use Notes
--------------

This data is publicly available according to the NIST statements of
copyright, fair use and licensing; see
https://www.nist.gov/open/copyright-fair-use-and-licensing-statements-srd-data-software-and-technical-series-publications

You may cite the use of this data as follows:

> Bruce Ravel (2025), A collection of X-ray Absorption Spectroscopy data of
> metals, stable oxides, and other common compounds measured at NIST's Beamline
> for Materials Measurement., Version 1.0.0, National Institute of Standards and
> Technology, https://doi.org/10.18434/mds2-4032 (Accessed: [give download date])

-------------

File: data/bmm_standards/Data/Br/Br-K-NaBr.xdi
# XDI/1.0 BlueSky/1.13.0a3 BMM/2024-2.0-py310-tiled
# Beamline.name: BMM (06BM) -- Beamline for Materials Measurement (NIST)
# Beamline.collimation: paraboloid mirror, 5 nm Rh on 30 nm Pt
# Beamline.xray_source: NSLS-II three-pole wiggler
# Beamline.focusing: not in use
# Beamline.harmonic_rejection: flat mirror, Pt stripe, pitch = 7.0 mrad relative to beam
# Beamline.software: Bluesky 1.13.0a4, Ophyd 1.9.0, DataBroker 2.0.0b45, Python 3.11.6, 2024-2.3-py311-tiled
# Detector.I0: 25 cm N2, NSLS2 IC
# Detector.It: 25 cm N2, NSLS2 IC
# Detector.Ir: 25 cm N2, NSLS2 IC
# Element.edge: K
# Element.symbol: Br
# Element.reference: Br
# Element.reference_material: bromophenol blue
# Facility.name: NSLS-II
# Facility.energy: 3.0
# Facility.GUP: 318519
# Facility.SAF: 316542
# Facility.cycle: 2025-2
# Facility.current: 400.6
# Facility.mode: top-off
# Mono.name: Si(111)
# Mono.d_spacing: 3.1355285
# Mono.encoder_resolution: 5e-06
# Mono.angle_offset: 16.0812487
# Mono.direction: forward
# Mono.scan_type: step
# Mono.scan_mode: pseudo channel cut
# Sample.name: ...
# Sample.prep: 2 abs. lengths in PEG pellet. Double kapton containment.
# Sample.SDD_position: 205.0
# Sample.x: 66.174
# Sample.y: 176.101
# Sample.wheel_slot: 17
# Sample.wheel_ring: outer
# Scan.edge_energy: 13473.7
# Scan.experimenters: Malin Dixon Wilkins, John Bussey, John Mccloy, Gavin Mccloy, Seonjin Kim, Maxwell Mccloy, John McCloy
# Scan.start_time: 2025-07-09T21:36:03
# Scan.end_time: 2025-07-09T21:43:58
# Scan.uid: 323dbd41-cc1f-4ddc-9f77-a1e2b87073d8
# Scan.transient_id: 32774
# Scan.plot_hint: ln(I0/It)  --  ln($5/$6)
# Column.1: energy eV
# Column.2: requested_energy eV
# Column.3: measurement_time seconds
# Column.4: xmu
# Column.5: I0 nA
# Column.6: Itrans nA
# Column.7: Irefer nA
# //////////////////////////////////////////////////////////
# ...
# ----------------------------------------------------------
# energy requested_energy measurement_time xmu I0 It Ir
13273.822279 13273.700000 0.500000 -0.511075 61.043292 36.616850 29.502780
13283.881173 13283.700000 0.500000 -0.509792 60.870115 36.559850 29.491357
13293.816650 13293.700000 0.500000 -0.508328 60.668042 36.491840 29.468954
13303.759442 13303.700000 0.500000 -0.506858 60.449103 36.413646 29.439035
13313.732761 13313.700000 0.500000 -0.505534 60.401341 36.433070 29.492177
13323.728963 13323.700000 0.500000 -0.503974 60.217782 36.379076 29.473819
13333.748116 13333.700000 0.500000 -0.502723 60.091876 36.348458 29.482962
13343.697022 13343.700000 0.500000 -0.501459 59.993528 36.334847 29.507949
13353.762147 13353.700000 0.500000 -0.500080 59.899518 36.328000 29.530690
13363.772474 13363.700000 0.500000 -0.498926 59.743290 36.275088 29.518937
13373.719910 13373.700000 0.500000 -0.497762 59.584863 36.221007 29.500789
13383.752708 13383.700000 0.500000 -0.496830 59.449430 36.172372 29.491181
13393.761581 13393.700000 0.500000 -0.495931 59.317962 36.124863 29.478407
13403.667954 13403.700000 0.500000 -0.495384 59.190549 36.066974 29.452621
13413.754110 13413.700000 0.500000 -0.495036 59.077389 36.010558 29.426002
13423.729754 13423.700000 0.500000 -0.495346 58.938094 35.914534 29.361389
13433.641625 13433.700000 0.500000 -0.496520 58.776655 35.774133 29.240601
13443.639320 13443.700000 0.500000 -0.499457 58.626717 35.578209 29.052473
13445.667501 13445.700000 0.500000 -0.500549 58.596302 35.520938 28.998799
13447.617347 13447.700000 0.500000 -0.501702 58.547112 35.450246 28.924946
13449.623049 13449.700000 0.500000 -0.503148 58.520065 35.382668 28.855353
13451.668856 13451.700000 0.500000 -0.505012 58.506287 35.308441 28.772487
13453.628365 13453.700000 0.500000 -0.507080 58.478522 35.218794 28.670182
13455.627976 13455.700000 0.500000 -0.509704 58.455425 35.112604 28.547834
13457.620280 13457.700000 0.500000 -0.513118 58.418740 34.970984 28.387120
13459.644819 13459.700000 0.500000 -0.517467 58.388576 34.801247 28.192120
13461.669974 13461.700000 0.500000 -0.523149 58.362279 34.588496 27.941037
13463.640344 13463.700000 0.500000 -0.530464 58.333478 34.319450 27.610059
13464.107305 13464.200000 0.500000 -0.532569 58.319441 34.239046 27.517978
13464.598044 13464.700000 0.500000 -0.535161 58.317158 34.149085 27.405497
13465.112568 13465.200000 0.500000 -0.537864 58.306947 34.050930 27.282299
13465.619215 13465.700000 0.500000 -0.541056 58.295963 33.936015 27.141712
13466.125901 13466.200000 0.500000 -0.544513 58.289041 33.814868 26.990852
13466.640542 13466.700000 0.500000 -0.548301 58.283950 33.684103 26.819548
13467.139387 13467.200000 0.500000 -0.552454 58.271770 33.537479 26.634123
13467.638269 13467.700000 0.500000 -0.556907 58.260356 33.381947 26.433833
13468.145108 13468.200000 0.500000 -0.562099 58.255619 33.206373 26.203003
13468.636145 13468.700000 0.500000 -0.567576 58.235569 33.013638 25.954831
13469.135139 13469.200000 0.500000 -0.573909 58.202069 32.786349 25.657212
13469.634171 13469.700000 0.500000 -0.580772 58.170139 32.544244 25.334221
13470.141162 13470.200000 0.500000 -0.589427 58.162468 32.259535 24.948107
13470.640269 13470.700000 0.500000 -0.598741 58.162444 31.960452 24.523655
13471.163183 13471.200000 0.500000 -0.610384 58.182191 31.601209 24.008554
13471.638595 13471.700000 0.500000 -0.623710 58.198205 31.191476 23.388999
13472.129890 13472.200000 0.500000 -0.640297 58.198707 30.678636 22.618970
13472.629146 13472.700000 0.500000 -0.660349 58.196472 30.068419 21.672110
13473.152216 13473.200000 0.500000 -0.687296 58.190942 29.266218 20.396425
13473.659475 13473.700000 0.500000 -0.719971 58.181899 28.320999 18.848037
13474.150918 13474.200000 0.500000 -0.763772 58.170844 27.102142 16.887080
13474.658253 13474.700000 0.500000 -0.821678 58.158570 25.571926 14.597167
13475.173555 13475.200000 0.500000 -0.896116 58.148559 23.733435 12.162675
13475.680967 13475.700000 0.500000 -1.003687 58.131776 21.306772 9.627531
13476.188418 13476.200000 0.500000 -1.126185 58.116531 18.845336 7.601318
13476.664189 13476.700000 0.500000 -1.277744 58.066311 16.181063 6.073637
13477.179646 13477.200000 0.500000 -1.441207 58.029522 13.732213 5.072986
13477.671349 13477.700000 0.500000 -1.595411 57.988751 11.761578 4.522076
13478.163089 13478.200000 0.500000 -1.738948 57.921496 10.177107 4.211970
13478.670729 13478.700000 0.500000 -1.837368 57.783153 9.201159 4.032157
13479.178408 13479.200000 0.500000 -1.903488 57.647416 8.592220 3.895261
13479.654392 13479.700000 0.500000 -1.934062 57.607111 8.327675 3.772761
13480.146278 13480.200000 0.500000 -1.941509 57.683350 8.276824 3.655063
13480.669939 13480.700000 0.500000 -1.933607 57.827319 8.363308 3.539890
13481.161900 13481.200000 0.500000 -1.916765 57.954101 8.524010 3.445664
13481.653897 13481.700000 0.500000 -1.892371 58.044191 8.748073 3.387063
13482.161803 13482.200000 0.500000 -1.861077 58.066385 9.029621 3.377390
13482.677685 13482.700000 0.500000 -1.823176 58.059240 9.377259 3.424730
13483.193607 13483.200000 0.500000 -1.785006 58.031293 9.737421 3.514999
13483.669877 13483.700000 0.500000 -1.743163 58.005694 10.149035 3.646034
13484.185876 13484.200000 0.500000 -1.703697 57.990587 10.554829 3.800421
13484.678096 13484.700000 0.500000 -1.668494 58.005851 10.935890 3.958841
13485.186233 13485.200000 0.500000 -1.635990 58.015692 11.299105 4.133879
13485.686468 13485.700000 0.500000 -1.608830 58.026981 11.612456 4.303137
13486.178799 13486.200000 0.500000 -1.588018 58.027851 11.856838 4.455456
13486.679108 13486.700000 0.500000 -1.573115 58.019706 12.033182 4.594404
13487.155628 13487.200000 0.500000 -1.566246 58.009627 12.114012 4.692488
13487.679839 13487.700000 0.500000 -1.567368 58.006609 12.099796 4.756696
13488.172318 13488.200000 0.500000 -1.576460 58.001204 11.989168 4.773318
13488.664832 13488.700000 0.500000 -1.593173 57.988691 11.787913 4.742727
13489.197107 13489.200000 0.500000 -1.616679 57.981072 11.512549 4.675201
13489.681752 13489.700000 0.500000 -1.642306 57.964766 11.218112 4.587752
13490.182324 13490.200000 0.500000 -1.670574 57.958920 10.904332 4.485348
13490.682933 13490.700000 0.500000 -1.697053 57.938964 10.615736 4.385866
13491.191528 13491.200000 0.500000 -1.721234 57.905911 10.356206 4.290603
13491.724004 13491.700000 0.500000 -1.740264 57.871482 10.154940 4.213093
13492.208832 13492.200000 0.500000 -1.754121 57.859567 10.013135 4.149139
13492.701645 13492.700000 0.500000 -1.763366 57.865675 9.922043 4.103868
13493.186545 13493.200000 0.500000 -1.767729 57.880923 9.881450 4.074932
13493.695330 13493.700000 0.500000 -1.768142 57.888505 9.878661 4.059468
13494.188252 13494.200000 0.500000 -1.765077 57.891806 9.909551 4.056883
13494.681211 13494.700000 0.500000 -1.759590 57.888276 9.963468 4.065612
13495.174207 13495.200000 0.500000 -1.751980 57.889154 10.039730 4.084233
13495.683143 13495.700000 0.500000 -1.742701 57.877481 10.131276 4.108396
13496.184166 13496.200000 0.500000 -1.733335 57.868498 10.225027 4.137099
13496.685226 13496.700000 0.500000 -1.724018 57.858677 10.318988 4.170110
13497.202232 13497.200000 0.500000 -1.715342 57.850968 10.407519 4.201469
13497.711323 13497.700000 0.500000 -1.707801 57.836423 10.483658 4.231518
13498.204543 13498.200000 0.500000 -1.700940 57.828000 10.554292 4.261943
13498.721666 13498.700000 1.000000 -1.694943 115.610833 21.227265 8.583076
13499.748077 13499.690000 1.000000 -1.685046 115.530105 21.423427 8.707473
13500.734853 13500.690000 1.000000 -1.677164 115.525002 21.591999 8.843455
13501.745653 13501.710000 1.000000 -1.670684 115.528887 21.733094 8.979785
13502.780490 13502.760000 1.000000 -1.665864 115.510891 21.834707 9.098436
13503.847335 13503.820000 1.000000 -1.663754 115.470576 21.873200 9.178140
13504.930278 13504.900000 1.000000 -1.664717 115.423885 21.843306 9.217077
13506.053220 13506.000000 1.000000 -1.668226 115.387792 21.759980 9.218753
13507.160419 13507.120000 1.000000 -1.672679 115.354321 21.657010 9.197021
13508.275768 13508.260000 1.000000 -1.676808 115.318970 21.561171 9.168583
13509.431148 13509.410000 1.000000 -1.680562 115.275176 21.472218 9.129267
13510.626579 13510.590000 1.000000 -1.684569 115.235623 21.379019 9.072055
13511.806281 13511.780000 1.000000 -1.688463 115.432395 21.332291 9.012227
13513.026056 13513.000000 1.000000 -1.692544 115.485861 21.255251 8.923725
13514.230105 13514.230000 1.000000 -1.695556 115.447882 21.184360 8.826179
13515.514131 13515.480000 1.000000 -1.696815 115.406873 21.150197 8.742498
13516.790426 13516.750000 1.000000 -1.696185 115.369156 21.156613 8.680728
13518.074944 13518.040000 1.000000 -1.693838 115.321231 21.197512 8.649471
13519.359709 13519.350000 1.000000 -1.690661 115.273580 21.256181 8.644175
13520.724543 13520.680000 1.000000 -1.686732 115.233219 21.332379 8.662227
13522.041752 13522.030000 1.000000 -1.682963 115.182556 21.403516 8.694498
13523.415120 13523.400000 1.000000 -1.679166 115.136678 21.476381 8.739849
13524.788769 13524.780000 1.000000 -1.675502 115.073233 21.543339 8.792472
13526.218622 13526.190000 1.000000 -1.671253 114.990698 21.619550 8.849395
13527.608828 13527.610000 1.000000 -1.666511 114.926368 21.710157 8.912844
13529.079246 13529.050000 1.000000 -1.661284 114.899191 21.818771 8.985639
13530.526004 13530.510000 1.000000 -1.656129 114.847870 21.921759 9.054394
13532.005059 13531.990000 1.000000 -1.651256 114.797663 22.019198 9.117393
13533.484440 13533.490000 1.000000 -1.647299 114.707934 22.089228 9.164600
13535.036142 13535.010000 1.000000 -1.644182 114.502398 22.118479 9.195530
13536.540197 13536.550000 1.000000 -1.642381 113.062450 21.879694 9.110665
13538.124620 13538.110000 1.000000 -1.641511 113.303511 21.945426 9.150120
13539.709419 13539.680000 1.000000 -1.641300 113.988188 22.082697 9.217149
13541.294592 13541.280000 1.000000 -1.641781 114.072954 22.088502 9.229514
13542.920184 13542.890000 1.000000 -1.642316 114.654201 22.189176 9.277656
13544.546172 13544.530000 1.000000 -1.643130 114.614157 22.163388 9.271274
13546.188579 13546.180000 1.000000 -1.643744 114.552989 22.137962 9.264515
13547.895507 13547.850000 1.000000 -1.644371 114.489750 22.111858 9.259609
13549.554769 13549.540000 1.000000 -1.644749 114.437488 22.093417 9.257873
13551.246517 13551.250000 1.000000 -1.644988 114.378004 22.076655 9.257869
13553.002859 13552.980000 1.000000 -1.644889 114.297994 22.063389 9.265488
13554.743615 13554.730000 1.000000 -1.644763 114.144164 22.036469 9.267220
13556.500873 13556.490000 1.000000 -1.644244 112.969793 21.821069 9.188619
13558.306755 13558.280000 1.000000 -1.644031 112.937453 21.819476 9.206310
13560.081006 13560.080000 1.000000 -1.642823 114.074537 22.065797 9.325951
13561.919979 13561.910000 1.000000 -1.641689 114.066200 22.089225 9.355619
13563.751422 13563.750000 1.000000 -1.640393 113.969327 22.099084 9.379599
13565.639617 13565.610000 1.000000 -1.638854 113.366996 22.016144 9.361816
13567.488152 13567.490000 1.000000 -1.637317 113.673937 22.109720 9.416133
13569.409561 13569.390000 1.000000 -1.635899 113.820200 22.169570 9.450748
13571.323478 13571.310000 1.000000 -1.634900 113.692425 22.166829 9.455939
13573.278165 13573.250000 1.000000 -1.633641 112.645696 21.990406 9.387975
13575.249517 13575.210000 1.000000 -1.632807 112.513219 21.982877 9.389253
13577.197299 13577.180000 1.000000 -1.631392 113.620990 22.230742 9.494965
13579.210063 13579.180000 1.000000 -1.630579 113.599055 22.244525 9.501044
13581.231485 13581.190000 1.000000 -1.629879 113.527547 22.246089 9.498383
13583.229345 13583.220000 1.000000 -1.629463 113.457135 22.241553 9.496899
13585.316453 13585.280000 1.000000 -1.628941 113.380586 22.238146 9.496672
13587.355838 13587.350000 1.000000 -1.628404 113.289904 22.232295 9.492868
13589.476487 13589.440000 1.000000 -1.627895 113.044588 22.195440 9.480417
13591.565536 13591.550000 1.000000 -1.627568 112.311103 22.058643 9.428417
13593.687514 13593.680000 1.000000 -1.626813 112.556591 22.123565 9.461259
13595.842450 13595.820000 1.000000 -1.626975 111.511208 21.914540 9.380535
13598.006151 13597.990000 1.000000 -1.626735 113.059919 22.224229 9.520939
13600.202859 13600.180000 1.000000 -1.626561 113.028913 22.221987 9.528221
13602.416444 13602.380000 1.000000 -1.626750 112.916805 22.195755 9.525149
13604.622675 13604.600000 1.000000 -1.626638 112.808017 22.176866 9.521382
13606.886228 13606.850000 1.000000 -1.626569 112.801062 22.177024 9.522459
13609.134365 13609.110000 1.000000 -1.626258 112.740055 22.171921 9.517014
13611.391345 13611.390000 1.000000 -1.625685 112.637606 22.164473 9.507008
13613.721924 13613.690000 1.000000 -1.625194 112.528665 22.153921 9.494230
13616.029020 13616.010000 1.000000 -1.624594 112.523842 22.166261 9.493104
13618.369305 13618.350000 1.000000 -1.623886 112.450497 22.167491 9.486411
13620.742810 13620.700000 1.000000 -1.623092 112.328537 22.161050 9.478534
13623.117153 13623.080000 1.000000 -1.622114 112.331849 22.183381 9.484492
13625.476116 13625.470000 1.000000 -1.621051 112.268695 22.194483 9.490701
13627.917012 13627.890000 1.000000 -1.619819 112.189652 22.206205 9.500677
13630.334452 13630.320000 1.000000 -1.618781 112.051076 22.201802 9.506717
13632.777108 13632.770000 1.000000 -1.617419 112.047530 22.231356 9.530872
13635.285606 13635.250000 1.000000 -1.616141 111.982523 22.246876 9.552771
13637.746302 13637.740000 1.000000 -1.614659 111.909988 22.265442 9.575623
13640.264774 13640.250000 1.000000 -1.613291 111.833345 22.280661 9.599108
13642.800444 13642.770000 1.000000 -1.611819 111.741537 22.295146 9.617332
13645.320804 13645.320000 1.000000 -1.610822 111.671472 22.303409 9.633746
13647.907183 13647.890000 1.000000 -1.609783 111.587557 22.309804 9.650539
13650.486416 13650.470000 1.000000 -1.608826 111.473680 22.308391 9.659892
13653.115480 13653.080000 1.000000 -1.607898 110.676886 22.169487 9.609300
13655.761857 13655.700000 1.000000 -1.607052 111.323989 22.317977 9.682438
13658.376681 13658.350000 1.000000 -1.606214 111.352936 22.342496 9.701409
13661.033271 13661.010000 1.000000 -1.605628 111.269309 22.338805 9.711292
13663.739828 13663.690000 1.000000 -1.604942 111.182673 22.336738 9.721006
13666.431156 13666.390000 1.000000 -1.604234 111.102670 22.336466 9.732029
13669.123555 13669.110000 1.000000 -1.603684 111.026680 22.333478 9.742856
13671.882336 13671.850000 1.000000 -1.602890 110.939842 22.333723 9.752687
13674.650410 13674.600000 1.000000 -1.602255 110.876182 22.335087 9.762387
13677.395105 13677.380000 1.000000 -1.601364 110.778359 22.335274 9.770028
13680.198131 13680.170000 1.000000 -1.600515 110.700137 22.338461 9.780039
13683.018673 13682.990000 1.000000 -1.599495 110.613333 22.343727 9.789536
13685.832209 13685.820000 1.000000 -1.598673 110.535817 22.346437 9.794511
13688.696019 13688.670000 1.000000 -1.597895 110.453205 22.347101 9.799733
13691.585604 13691.550000 1.000000 -1.597234 110.368731 22.344788 9.803105
13694.451848 13694.440000 1.000000 -1.596437 110.646808 22.418946 9.841699
13697.368473 13697.350000 1.000000 -1.595536 110.567867 22.423149 9.849702
13700.261759 13700.270000 1.000000 -1.594572 110.465802 22.424058 9.853013
13703.221894 13703.220000 1.000000 -1.593478 110.397240 22.434653 9.857465
13706.183321 13706.190000 1.000000 -1.592634 110.317667 22.437414 9.863365
13709.187087 13709.170000 1.000000 -1.591545 110.231401 22.444298 9.867246
13712.183971 13712.180000 1.000000 -1.590724 110.158671 22.447915 9.869705
13715.231476 13715.200000 1.000000 -1.589741 110.078448 22.453629 9.875580
13718.272130 13718.250000 1.000000 -1.588929 109.995455 22.454931 9.883821
13721.355265 13721.310000 1.000000 -1.587968 109.912928 22.459656 9.892349
13724.406892 13724.390000 1.000000 -1.587073 109.817595 22.460265 9.903129
13727.533969 13727.490000 1.000000 -1.586040 109.731594 22.465865 9.914806
13730.621313 13730.610000 1.000000 -1.585349 109.619333 22.458401 9.924539
13733.800686 13733.750000 1.000000 -1.584442 109.564323 22.467509 9.939771
13736.932091 13736.900000 1.000000 -1.583464 109.485524 22.473308 9.951304
13740.139157 13740.080000 1.000000 -1.582532 109.393017 22.475261 9.962158
13743.314736 13743.270000 1.000000 -1.581719 109.305495 22.475540 9.970422
13746.516560 13746.490000 1.000000 -1.580601 109.210566 22.481150 9.976324
13749.769441 13749.720000 1.000000 -1.579763 109.108390 22.478930 9.980336
13752.990829 13752.970000 1.000000 -1.578826 108.997559 22.477156 9.980824
13756.279871 13756.250000 1.000000 -1.577842 108.929318 22.485192 9.990240
13759.578772 13759.540000 1.000000 -1.576851 108.836446 22.488299 9.998183
13762.846178 13762.850000 1.000000 -1.575944 108.748413 22.490510 10.006695
13766.197931 13766.170000 1.000000 -1.574912 108.652298 22.493833 10.016009
13769.551334 13769.520000 1.000000 -1.573840 108.537736 22.494201 10.029353
13772.906388 13772.890000 1.000000 -1.572662 108.442338 22.500928 10.039879
13776.312836 13776.270000 1.000000 -1.571606 108.346785 22.504866 10.053252
13779.671222 13779.680000 1.000000 -1.570553 108.246515 22.507725 10.066240
13783.147441 13783.100000 1.000000 -1.569372 108.141726 22.512503 10.077904
13786.583919 13786.550000 1.000000 -1.568390 108.054074 22.516360 10.090707
13790.038744 13790.010000 1.000000 -1.567248 107.959409 22.522325 10.101974
13793.536874 13793.490000 1.000000 -1.566169 107.856675 22.525201 10.111579
13797.028483 13796.990000 1.000000 -1.564858 107.745200 22.531424 10.122939
13800.538518 13800.510000 1.000000 -1.563775 107.625208 22.530734 10.133944
13804.091978 13804.050000 1.000000 -1.562695 107.554566 22.540276 10.150032
13807.630631 13807.600000 1.000000 -1.561557 107.451719 22.544346 10.163300
13811.229447 13811.180000 1.000000 -1.560493 107.348130 22.546595 10.178067
13814.846834 13814.780000 1.000000 -1.559341 107.200635 22.541570 10.186134
13818.432769 13818.390000 1.000000 -1.558273 107.155305 22.556119 10.203562
13822.053970 13822.020000 1.000000 -1.557044 107.041268 22.559824 10.216189
13825.743893 13825.680000 1.000000 -1.555964 106.895334 22.553407 10.223559
13829.402387 13829.350000 1.000000 -1.554606 106.800432 22.563998 10.234416
13833.087916 13833.040000 1.000000 -1.553532 106.694115 22.565768 10.244732
13836.783795 13836.750000 1.000000 -1.552493 106.593838 22.567987 10.252983
13840.523512 13840.480000 1.000000 -1.551255 106.497636 22.575563 10.261891
13844.265273 13844.220000 1.000000 -1.550051 106.378579 22.577497 10.273436
13848.009078 13847.990000 1.000000 -1.548950 106.254949 22.576082 10.279529
13851.838753 13851.780000 1.000000 -1.547777 106.052302 22.559472 10.281403
13855.595085 13855.580000 1.000000 -1.546473 105.919298 22.560592 10.290438
13859.420610 13859.410000 1.000000 -1.545381 105.876467 22.576106 10.308583
13863.273458 13863.250000 1.000000 -1.544092 105.762437 22.580871 10.316942
13867.145274 13867.110000 1.000000 -1.542826 105.607551 22.576381 10.325413
13870.994058 13870.990000 1.000000 -1.541558 105.454492 22.572248 10.332899
13874.929106 13874.890000 1.000000 -1.540272 105.267319 22.561176 10.335695
13878.832750 13878.810000 1.000000 -1.539002 104.969418 22.525931 10.328310
13882.780715 13882.750000 1.000000 -1.537804 104.746026 22.504936 10.330075
13886.739375 13886.710000 1.000000 -1.536506 104.449903 22.470461 10.325509
13890.708746 13890.680000 1.000000 -1.535139 104.127023 22.431644 10.317607
13894.705715 13894.680000 1.000000 -1.533929 103.801821 22.388650 10.308275
13898.738768 13898.690000 1.000000 -1.532660 103.808501 22.418530 10.334700
13902.757298 13902.730000 1.000000 -1.531446 103.691132 22.420391 10.348425
13906.795076 13906.780000 1.000000 -1.530093 103.738463 22.460984 10.378420
13910.953590 13910.850000 1.000000 -1.528731 103.592827 22.460034 10.388642
13914.920042 13914.940000 1.000000 -1.527684 103.471137 22.457140 10.400652
13919.007285 13919.050000 1.000000 -1.526253 103.251005 22.441462 10.401812
13923.181653 13923.180000 1.000000 -1.524982 103.198649 22.458612 10.422040
13927.307701 13927.330000 1.000000 -1.523607 103.134280 22.475472 10.440381
13931.470140 13931.490000 1.000000 -1.522317 103.090074 22.494851 10.458878
13935.669035 13935.680000 1.000000 -1.521104 102.999390 22.502342 10.476952
13939.845016 13939.880000 1.000000 -1.519738 102.877950 22.506518 10.488024
13944.099986 13944.110000 1.000000 -1.518454 102.738253 22.504846 10.499439
13948.323579 13948.350000 1.000000 -1.517137 102.630503 22.510871 10.512842
13952.592286 13952.610000 1.000000 -1.515852 102.486274 22.508144 10.524781
13956.923214 13956.890000 1.000000 -1.514436 102.313824 22.502093 10.533176
13961.205758 13961.190000 1.000000 -1.513284 102.109585 22.483065 10.536337
13965.550612 13965.510000 1.000000 -1.511840 101.662975 22.417084 10.515382
13969.915254 13969.850000 1.000000 -1.510677 94.846878 20.938450 9.829088
13974.257054 13974.210000 1.000000 -1.509132 102.260872 22.610065 10.626444
13978.686964 13978.590000 1.000000 -1.507706 102.125917 22.612439 10.637132
13983.000100 13982.980000 1.000000 -1.506428 101.961781 22.604982 10.647196
13987.452710 13987.400000 1.000000 -1.505261 101.815492 22.598900 10.654864
13991.856858 13991.830000 1.000000 -1.503734 101.674875 22.602180 10.669604
13996.332288 13996.280000 1.000000 -1.502460 101.777637 22.653861 10.706060
14000.784915 14000.750000 1.000000 -1.501029 101.651407 22.658175 10.720282
14005.257547 14005.240000 1.000000 -1.499653 101.527090 22.661617 10.733655
14009.758796 14009.750000 1.000000 -1.498226 101.406745 22.667072 10.746639
14014.305879 14014.280000 1.000000 -1.496911 101.277370 22.667938 10.762384
14018.847358 14018.830000 1.000000 -1.495418 101.143430 22.671793 10.772474
14023.408997 14023.400000 1.000000 -1.494206 100.995592 22.666110 10.781308
14028.042430 14027.980000 1.000000 -1.492756 100.863139 22.669225 10.791328
14032.627327 14032.590000 1.000000 -1.491310 100.743274 22.675063 10.806296
14037.241085 14037.210000 1.000000 -1.490044 100.629649 22.678167 10.818895
14041.909606 14041.860000 1.000000 -1.488573 100.501797 22.682703 10.831746
14046.546776 14046.520000 1.000000 -1.487140 100.401614 22.692578 10.849252
14051.212925 14051.200000 1.000000 -1.485869 100.272957 22.692340 10.861405
14055.951276 14055.900000 1.000000 -1.484444 100.129988 22.692294 10.875099
14060.641019 14060.620000 1.000000 -1.483132 99.967776 22.685263 10.883441
14065.385796 14065.360000 1.000000 -1.481613 99.826277 22.687609 10.897195
14070.168415 14070.110000 1.000000 -1.480132 99.485092 22.643571 10.885366
14074.928349 14074.890000 1.000000 -1.478940 92.949152 21.181169 10.191765
14079.734852 14079.690000 1.000000 -1.477307 99.402403 22.688761 10.932302
14084.544673 14084.500000 1.000000 -1.475889 99.395702 22.719418 10.958958
14089.349139 14089.330000 1.000000 -1.474495 99.294768 22.728010 10.975919
14094.243730 14094.190000 1.000000 -1.473110 99.139717 22.723967 10.986628
14099.098320 14099.060000 1.000000 -1.471720 98.942740 22.710365 10.994579
14103.964983 14103.950000 1.000000 -1.470282 98.794891 22.709062 11.003325
14108.913336 14108.860000 1.000000 -1.468872 98.336090 22.635498 10.982525
14113.812963 14113.790000 1.000000 -1.467383 98.307046 22.662530 11.007949
14118.785724 14118.730000 1.000000 -1.465664 93.137439 21.507725 10.459213
14123.744588 14123.700000 1.000000 -1.464549 98.604262 22.795564 11.097699
14128.741870 14128.690000 1.000000 -1.463033 98.349185 22.771072 11.100164
14133.716533 14133.690000 1.000000 -1.461694 98.192492 22.765267 11.111188
14138.755892 14138.720000 1.000000 -1.460173 98.077950 22.773329 11.126686
14143.798883 14143.760000 1.000000 -1.458807 97.955845 22.776045 11.139436
14148.863007 14148.820000 1.000000 -1.457390 97.806764 22.773631 11.153710
14153.974574 14153.900000 1.000000 -1.455991 97.601746 22.757726 11.158744
14159.046061 14159.000000 1.000000 -1.454541 97.178561 22.691919 11.138316
14164.165064 14164.120000 1.000000 -1.453431 90.886476 21.246239 10.439995
14169.331681 14169.260000 1.000000 -1.451588 97.219367 22.768588 11.200913
14174.449416 14174.420000 1.000000 -1.450336 97.163490 22.784015 11.223038
14179.667555 14179.600000 1.000000 -1.448734 96.990741 22.779968 11.232087
14184.845602 14184.790000 1.000000 -1.447176 96.893932 22.792717 11.247724
14190.053873 14190.010000 1.000000 -1.445778 96.737292 22.787703 11.260282
14195.318853 14195.240000 1.000000 -1.444286 96.602630 22.789964 11.273895
14200.552524 14200.490000 1.000000 -1.442880 96.460280 22.788399 11.287085
14205.834197 14205.760000 1.000000 -1.441433 96.314967 22.787007 11.299032
14211.137494 14211.050000 1.000000 -1.439853 96.174265 22.789700 11.314730
14216.382954 14216.360000 1.000000 -1.438396 96.055630 22.794776 11.329021

File: data/bmm_standards/Data/Br/Br-K-NaBrO3.xdi
# XDI/1.0 BlueSky/1.13.0a3 BMM/2024-2.0-py310-tiled
# Beamline.name: BMM (06BM) -- Beamline for Materials Measurement (NIST)
# Beamline.collimation: paraboloid mirror, 5 nm Rh on 30 nm Pt
# Beamline.xray_source: NSLS-II three-pole wiggler
# Beamline.focusing: not in use
# Beamline.harmonic_rejection: flat mirror, Pt stripe, pitch = 7.0 mrad relative to beam
# Beamline.software: Bluesky 1.13.0a4, Ophyd 1.9.0, DataBroker 2.0.0b45, Python 3.11.6, 2024-2.3-py311-tiled
# Detector.I0: 25 cm N2, NSLS2 IC
# Detector.It: 25 cm N2, NSLS2 IC
# Detector.Ir: 25 cm N2, NSLS2 IC
# Element.edge: K
# Element.symbol: Br
# Element.reference: Br
# Element.reference_material: bromophenol blue
# Facility.name: NSLS-II
# Facility.energy: 3.0
# Facility.GUP: 318519
# Facility.SAF: 316542
# Facility.cycle: 2025-2
# Facility.current: 399.7
# Facility.mode: top-off
# Mono.name: Si(111)
# Mono.d_spacing: 3.1355285
# Mono.encoder_resolution: 5e-06
# Mono.angle_offset: 16.0812487
# Mono.direction: forward
# Mono.scan_type: step
# Mono.scan_mode: pseudo channel cut
# Sample.name: ...
# Sample.prep: 2 abs. lengths in PEG pellet. Double kapton containment.
# Sample.SDD_position: 205.0
# Sample.x: 66.174
# Sample.y: 176.101
# Sample.wheel_slot: 18
# Sample.wheel_ring: outer
# Scan.edge_energy: 13473.7
# Scan.experimenters: Malin Dixon Wilkins, John Bussey, John Mccloy, Gavin Mccloy, Seonjin Kim, Maxwell Mccloy, John McCloy
# Scan.start_time: 2025-07-09T21:44:30
# Scan.end_time: 2025-07-09T21:52:15
# Scan.uid: 532ef967-8079-401c-a4c5-e7c183849fe5
# Scan.transient_id: 32778
# Scan.plot_hint: ln(I0/It)  --  ln($5/$6)
# Column.1: energy eV
# Column.2: requested_energy eV
# Column.3: measurement_time seconds
# Column.4: xmu
# Column.5: I0 nA
# Column.6: Itrans nA
# Column.7: Irefer nA
# //////////////////////////////////////////////////////////
# ...
# ----------------------------------------------------------
# energy requested_energy measurement_time xmu I0 It Ir
13273.722306 13273.700000 0.500000 -0.542007 60.960491 35.453398 28.503543
13283.788749 13283.700000 0.500000 -0.540611 60.777185 35.396162 28.491125
13293.762654 13293.700000 0.500000 -0.539207 60.584949 35.333767 28.474722
13303.790344 13303.700000 0.500000 -0.537540 60.376791 35.271114 28.453630
13313.763710 13313.700000 0.500000 -0.536067 60.318124 35.288797 28.501926
13323.767707 13323.700000 0.500000 -0.534498 60.129331 35.233574 28.487962
13333.755877 13333.700000 0.500000 -0.533142 60.006161 35.209139 28.499995
13343.774746 13343.700000 0.500000 -0.531741 59.907493 35.200503 28.520886
13353.777716 13353.700000 0.500000 -0.530432 59.813652 35.191393 28.546139
13363.725698 13363.700000 0.500000 -0.529135 59.661473 35.147443 28.540263
13373.727718 13373.700000 0.500000 -0.527906 59.487948 35.088313 28.517248
13383.744889 13383.700000 0.500000 -0.526999 59.354600 35.041403 28.505202
13393.698930 13393.700000 0.500000 -0.526346 59.224405 34.987399 28.488819
13403.636581 13403.700000 0.500000 -0.525743 59.100416 34.935209 28.468010
13413.628430 13413.700000 0.500000 -0.525718 58.982378 34.866301 28.427550
13423.698287 13423.700000 0.500000 -0.526420 58.833719 34.754016 28.349121
13433.688897 13433.700000 0.500000 -0.528502 58.692599 34.598535 28.219243
13443.734007 13443.700000 0.500000 -0.533478 58.703838 34.433393 28.057434
13445.659608 13445.700000 0.500000 -0.535019 58.670324 34.360754 27.989883
13447.680510 13447.700000 0.500000 -0.536829 58.620129 34.269278 27.902838
13449.654640 13449.700000 0.500000 -0.539172 58.602894 34.179038 27.813140
13451.676756 13451.700000 0.500000 -0.541884 58.585150 34.076148 27.709739
13453.652073 13453.700000 0.500000 -0.545100 58.557218 33.950510 27.576731
13455.643785 13455.700000 0.500000 -0.549037 58.523700 33.797774 27.423718
13457.651909 13457.700000 0.500000 -0.554189 58.497948 33.609287 27.230342
13459.652728 13459.700000 0.500000 -0.560662 58.461980 33.371899 26.976509
13461.654150 13461.700000 0.500000 -0.569068 58.435576 33.077629 26.661431
13463.664087 13463.700000 0.500000 -0.579963 58.403132 32.701034 26.255834
13464.107305 13464.200000 0.500000 -0.582986 58.389786 32.594882 26.131693
13464.613875 13464.700000 0.500000 -0.586878 58.385371 32.465817 25.991938
13465.128400 13465.200000 0.500000 -0.590968 58.372523 32.326189 25.840045
13465.627132 13465.700000 0.500000 -0.595319 58.364421 32.181371 25.674751
13466.133818 13466.200000 0.500000 -0.600221 58.358710 32.020864 25.493551
13466.648460 13466.700000 0.500000 -0.605829 58.344504 31.834049 25.291284
13467.155224 13467.200000 0.500000 -0.611636 58.337425 31.645873 25.073972
13467.646188 13467.700000 0.500000 -0.618047 58.322428 31.435552 24.831837
13468.160948 13468.200000 0.500000 -0.625215 58.310669 31.204737 24.561757
13468.644066 13468.700000 0.500000 -0.632897 58.290594 30.955285 24.271772
13469.150981 13469.200000 0.500000 -0.641291 58.253275 30.676891 23.939647
13469.642092 13469.700000 0.500000 -0.650717 58.226426 30.375084 23.578579
13470.141162 13470.200000 0.500000 -0.661497 58.227711 30.050050 23.175444
13470.656114 13470.700000 0.500000 -0.673851 58.233692 29.684153 22.704473
13471.155260 13471.200000 0.500000 -0.687902 58.252814 29.279575 22.172110
13471.646519 13471.700000 0.500000 -0.704065 58.258135 28.812770 21.530103
13472.137814 13472.200000 0.500000 -0.722926 58.259409 28.275047 20.753407
13472.652921 13472.700000 0.500000 -0.745431 58.254251 27.643384 19.810824
13473.160141 13473.200000 0.500000 -0.773193 58.245000 26.882215 18.609212
13473.675327 13473.700000 0.500000 -0.804903 58.235287 26.038812 17.193739
13474.174699 13474.200000 0.500000 -0.843535 58.231133 25.050277 15.450929
13474.697890 13474.700000 0.500000 -0.890343 58.213676 23.897582 13.436609
13475.173555 13475.200000 0.500000 -0.947844 58.196551 22.555560 11.318923
13475.680967 13475.700000 0.500000 -1.019034 58.182473 21.000588 9.306831
13476.172560 13476.200000 0.500000 -1.110597 58.155678 19.154292 7.610332
13476.680049 13476.700000 0.500000 -1.218771 58.119365 17.179692 6.363360
13477.155855 13477.200000 0.500000 -1.369255 58.078379 14.769117 5.400940
13477.655487 13477.700000 0.500000 -1.558782 58.042232 12.211626 4.603791
13478.147226 13478.200000 0.500000 -1.806354 57.959746 9.520000 3.775402
13478.662797 13478.700000 0.500000 -2.140511 57.826251 6.800063 2.850312
13479.178408 13479.200000 0.500000 -2.570592 57.690083 4.412730 1.936817
13479.686126 13479.700000 0.500000 -3.108213 57.672022 2.576828 1.154072
13480.201816 13480.200000 0.500000 -3.777687 57.762925 1.321358 0.594075
13480.685808 13480.700000 0.500000 -4.469915 57.902904 0.662889 0.289579
13481.209511 13481.200000 0.500000 -5.180447 58.027955 0.326436 0.135187
13481.677704 13481.700000 0.500000 -5.312346 58.111248 0.286509 0.107800
13482.169739 13482.200000 0.500000 -4.780583 58.126310 0.487744 0.174826
13482.685622 13482.700000 0.500000 -4.095774 58.117139 0.967235 0.346979
13483.169794 13483.200000 0.500000 -3.504793 58.083071 1.745570 0.627647
13483.669877 13483.700000 0.500000 -3.025361 58.058561 2.818180 1.013487
13484.162060 13484.200000 0.500000 -2.664580 58.052276 4.042098 1.452306
13484.670157 13484.700000 0.500000 -2.395270 58.059155 5.291979 1.916754
13485.210053 13485.200000 0.500000 -2.212348 58.074383 6.355854 2.331120
13485.702349 13485.700000 0.500000 -2.085625 58.076264 7.214785 2.672841
13486.194681 13486.200000 0.500000 -2.014936 58.068069 7.742151 2.897895
13486.687050 13486.700000 0.500000 -1.988876 58.067336 7.946468 3.018742
13487.179455 13487.200000 0.500000 -2.008794 58.054778 7.788069 2.996903
13487.656011 13487.700000 0.500000 -2.068175 58.057184 7.339375 2.861712
13488.180261 13488.200000 0.500000 -2.160691 58.045885 6.689528 2.640596
13488.664832 13488.700000 0.500000 -2.265463 58.037003 6.023198 2.403016
13489.181217 13489.200000 0.500000 -2.366674 58.031665 5.442914 2.193588
13489.689697 13489.700000 0.500000 -2.431441 58.029570 5.101385 2.073364
13490.206161 13490.200000 0.500000 -2.453123 58.012019 4.990456 2.042257
13490.674987 13490.700000 0.500000 -2.431771 57.987040 5.095962 2.095233
13491.199475 13491.200000 0.500000 -2.389739 57.951199 5.311434 2.192986
13491.700161 13491.700000 0.500000 -2.350098 57.926083 5.523818 2.280358
13492.184988 13492.200000 0.500000 -2.331139 57.909789 5.627960 2.321288
13492.677799 13492.700000 0.500000 -2.338810 57.912597 5.585224 2.297585
13493.170646 13493.200000 0.500000 -2.374646 57.937544 5.390939 2.211055
13493.671480 13493.700000 0.500000 -2.435841 57.945631 5.071640 2.070767
13494.172351 13494.200000 0.500000 -2.516017 57.952383 4.681436 1.904047
13494.697114 13494.700000 0.500000 -2.607386 57.944219 4.272052 1.732984
13495.198062 13495.200000 0.500000 -2.689418 57.940852 3.935368 1.587867
13495.683143 13495.700000 0.500000 -2.766630 57.927273 3.642092 1.467632
13496.215978 13496.200000 0.500000 -2.813585 57.919249 3.474548 1.395969
13496.701133 13496.700000 0.500000 -2.830336 57.910607 3.416322 1.372126
13497.194278 13497.200000 0.500000 -2.817570 57.905037 3.459880 1.388623
13497.655640 13497.700000 0.500000 -2.781944 57.890168 3.584446 1.438340
13498.164765 13498.200000 0.500000 -2.731875 57.877625 3.767665 1.512919
13498.689842 13498.700000 1.000000 -2.672811 115.738707 7.992664 3.214649
13499.732162 13499.690000 1.000000 -2.552840 115.654025 9.004850 3.644784
13500.726894 13500.690000 1.000000 -2.439214 115.650135 10.088085 4.116173
13501.729734 13501.710000 1.000000 -2.331786 115.664976 11.233633 4.619363
13502.780490 13502.760000 1.000000 -2.234339 115.627819 12.379452 5.137254
13503.831411 13503.820000 1.000000 -2.158705 115.588670 13.347548 5.575826
13504.954168 13504.900000 1.000000 -2.106525 115.555063 14.058425 5.903772
13506.021361 13506.000000 1.000000 -2.073956 115.515003 14.518795 6.121605
13507.120588 13507.120000 1.000000 -2.049685 115.477579 14.870683 6.286246
13508.283736 13508.260000 1.000000 -2.038670 115.441000 15.030626 6.362461
13509.447086 13509.410000 1.000000 -2.046707 115.404712 14.905616 6.306241
13510.610639 13510.590000 1.000000 -2.064702 115.367904 14.635118 6.178758
13511.782366 13511.780000 1.000000 -2.080538 115.325748 14.399926 6.056646
13513.010110 13513.000000 1.000000 -2.088126 115.289709 14.286596 5.970461
13514.254028 13514.230000 1.000000 -2.085846 115.256626 14.315099 5.936470
13515.498179 13515.480000 1.000000 -2.072857 115.211966 14.496640 5.963270
13516.758516 13516.750000 1.000000 -2.049876 115.168147 14.828005 6.058899
13518.074944 13518.040000 1.000000 -2.023656 115.127274 15.216526 6.180952
13519.375670 13519.350000 1.000000 -2.006499 115.084934 15.474162 6.265002
13520.692614 13520.680000 1.000000 -2.005276 115.037567 15.486725 6.258930
13522.073688 13522.030000 1.000000 -2.021637 114.992453 15.229420 6.157409
13523.431091 13523.400000 1.000000 -2.049458 114.954191 14.806643 5.996639
13524.788769 13524.780000 1.000000 -2.078405 114.901105 14.377538 5.837043
13526.218622 13526.190000 1.000000 -2.105364 114.812942 13.984364 5.695888
13527.648781 13527.610000 1.000000 -2.131915 114.736915 13.608936 5.562015
13529.071253 13529.050000 1.000000 -2.157022 114.742059 13.272103 5.438526
13530.518010 13530.510000 1.000000 -2.176627 114.693332 13.008911 5.346273
13532.037042 13531.990000 1.000000 -2.186595 114.627470 12.872485 5.304644
13533.500435 13533.490000 1.000000 -2.187311 114.532301 12.852592 5.307812
13535.020143 13535.010000 1.000000 -2.184374 114.320667 12.866583 5.321856
13536.588204 13536.550000 1.000000 -2.184423 112.813685 12.696345 5.260601
13538.124620 13538.110000 1.000000 -2.196110 113.194891 12.591234 5.224019
13539.685404 13539.680000 1.000000 -2.213402 113.792660 12.440734 5.166768
13541.302599 13541.280000 1.000000 -2.236614 113.936003 12.170598 5.059399
13542.920184 13542.890000 1.000000 -2.257120 114.472874 11.979750 4.983729
13544.530150 13544.530000 1.000000 -2.272941 114.447711 11.789118 4.907229
13546.212617 13546.180000 1.000000 -2.281822 114.388045 11.678789 4.862514
13547.879477 13547.850000 1.000000 -2.285173 114.328275 11.633636 4.845663
13549.546752 13549.540000 1.000000 -2.285427 114.268797 11.624637 4.846208
13551.270573 13551.250000 1.000000 -2.286675 114.489713 11.632579 4.853448
13553.010879 13552.980000 1.000000 -2.292612 114.408553 11.555530 4.827302
13554.743615 13554.730000 1.000000 -2.303604 114.250836 11.413444 4.773908
13556.492848 13556.490000 1.000000 -2.315152 113.007047 11.159584 4.674825
13558.314782 13558.280000 1.000000 -2.329334 113.131862 11.014587 4.623247
13560.105094 13560.080000 1.000000 -2.338570 114.225506 11.018816 4.632646
13561.911947 13561.910000 1.000000 -2.346134 114.201115 10.933448 4.606951
13563.791591 13563.750000 1.000000 -2.350896 114.094100 10.871315 4.591441
13565.663725 13565.610000 1.000000 -2.352638 113.480748 10.794049 4.565438
13567.512267 13567.490000 1.000000 -2.352357 113.842230 10.831481 4.589524
13569.385440 13569.390000 1.000000 -2.345934 113.944898 10.911099 4.627961
13571.339563 13571.310000 1.000000 -2.334503 113.810611 11.023542 4.679097
13573.286211 13573.250000 1.000000 -2.316881 112.698377 11.109870 4.718021
13575.233422 13575.210000 1.000000 -2.297285 112.660002 11.325871 4.813726
13577.197299 13577.180000 1.000000 -2.276701 113.734184 11.671656 4.960116
13579.226168 13579.180000 1.000000 -2.260385 113.703030 11.860402 5.040858
13581.215376 13581.190000 1.000000 -2.248570 113.625122 11.993137 5.096309
13583.213231 13583.220000 1.000000 -2.237855 113.560125 12.115395 5.148582
13585.292275 13585.280000 1.000000 -2.226331 113.499864 12.249324 5.205765
13587.388086 13587.350000 1.000000 -2.216549 113.406537 12.359559 5.251758
13589.452293 13589.440000 1.000000 -2.208811 113.161098 12.428611 5.283613
13591.565536 13591.550000 1.000000 -2.202806 112.459206 12.425923 5.286030
13593.703653 13593.680000 1.000000 -2.197304 112.615879 12.511884 5.325063
13595.826305 13595.820000 1.000000 -2.193902 111.687139 12.450977 5.303462
13598.014226 13597.990000 1.000000 -2.187211 113.194679 12.703758 5.417014
13600.202859 13600.180000 1.000000 -2.180070 113.160451 12.790939 5.458909
13602.392204 13602.380000 1.000000 -2.173548 113.047355 12.861768 5.493764
13604.622675 13604.600000 1.000000 -2.168550 112.946835 12.914709 5.518510
13606.886228 13606.850000 1.000000 -2.164958 112.935028 12.959831 5.539230
13609.150542 13609.110000 1.000000 -2.161873 112.875135 12.992981 5.552245
13611.415617 13611.390000 1.000000 -2.158296 112.762439 13.026525 5.562368
13613.730018 13613.690000 1.000000 -2.154366 112.680180 13.068281 5.575804
13616.045213 13616.010000 1.000000 -2.149911 112.674847 13.126002 5.595952
13618.369305 13618.350000 1.000000 -2.145467 112.608356 13.176684 5.612204
13620.734708 13620.700000 1.000000 -2.142657 112.475500 13.198169 5.618634
13623.100943 13623.080000 1.000000 -2.142815 112.486083 13.197325 5.616498
13625.500439 13625.470000 1.000000 -2.145350 112.424354 13.156694 5.600096
13627.892680 13627.890000 1.000000 -2.149568 112.355500 13.093292 5.574822
13630.350679 13630.320000 1.000000 -2.155072 112.204596 13.003936 5.542348
13632.793341 13632.770000 1.000000 -2.161317 112.204411 12.922959 5.513808
13635.253128 13635.250000 1.000000 -2.167496 112.136842 12.835622 5.486284
13637.778792 13637.740000 1.000000 -2.172294 112.054604 12.764809 5.463487
13640.272900 13640.250000 1.000000 -2.176470 111.984311 12.703644 5.446374
13642.767929 13642.770000 1.000000 -2.180281 111.910053 12.646933 5.430883
13645.345199 13645.320000 1.000000 -2.183381 111.817070 12.597308 5.416045
13647.899048 13647.890000 1.000000 -2.185873 111.731524 12.556344 5.404698
13650.478278 13650.470000 1.000000 -2.187444 111.607099 12.522671 5.396079
13653.091057 13653.080000 1.000000 -2.188264 110.783730 12.420097 5.357365
13655.688559 13655.700000 1.000000 -2.189877 111.484505 12.478516 5.388032
13658.376681 13658.350000 1.000000 -2.190455 111.505497 12.473661 5.389813
13661.025120 13661.010000 1.000000 -2.191109 111.406278 12.454403 5.387242
13663.707213 13663.690000 1.000000 -2.191908 111.326754 12.435580 5.385535
13666.406684 13666.390000 1.000000 -2.192987 111.238350 12.412308 5.381943
13669.139876 13669.110000 1.000000 -2.194986 111.155216 12.378253 5.373709
13671.874172 13671.850000 1.000000 -2.197779 111.069920 12.334264 5.359827
13674.617741 13674.600000 1.000000 -2.201228 110.981357 12.281992 5.343442
13677.419617 13677.380000 1.000000 -2.204089 110.899889 12.237912 5.328686
13680.206305 13680.170000 1.000000 -2.204985 110.811647 12.217223 5.322289
13683.018673 13682.990000 1.000000 -2.203223 110.728606 12.229598 5.332333
13685.881293 13685.820000 1.000000 -2.200373 110.636564 12.254305 5.346350
13688.720572 13688.670000 1.000000 -2.198031 110.563864 12.274972 5.357445
13691.569229 13691.550000 1.000000 -2.194964 110.480306 12.303371 5.373575
13694.509186 13694.440000 1.000000 -2.188155 110.399563 12.378379 5.410272
13697.368473 13697.350000 1.000000 -2.180854 110.309373 12.458896 5.448306
13700.286354 13700.270000 1.000000 -2.176235 110.209688 12.505268 5.467768
13703.271104 13703.220000 1.000000 -2.170013 110.136119 12.574917 5.500999
13706.216142 13706.190000 1.000000 -2.165281 110.056179 12.625394 5.523549
13709.211713 13709.170000 1.000000 -2.161938 109.957875 12.656351 5.540580
13712.225033 13712.180000 1.000000 -2.157763 109.877788 12.700052 5.558278
13715.215043 13715.200000 1.000000 -2.154194 109.791346 12.735433 5.575890
13718.296789 13718.250000 1.000000 -2.150061 109.710783 12.778785 5.597954
13721.355265 13721.310000 1.000000 -2.146192 109.629255 12.818791 5.619588
13724.398664 13724.390000 1.000000 -2.142264 109.534463 12.858118 5.641664
13727.517507 13727.490000 1.000000 -2.138412 109.444651 12.897158 5.666120
13730.662487 13730.610000 1.000000 -2.135072 109.363870 12.930752 5.686449
13733.792447 13733.750000 1.000000 -2.132469 109.278903 12.954380 5.703453
13736.923849 13736.900000 1.000000 -2.130451 109.196436 12.970752 5.716429
13740.130911 13740.080000 1.000000 -2.128252 109.104652 12.988385 5.729426
13743.289985 13743.270000 1.000000 -2.125308 109.015917 13.016082 5.747233
13746.524814 13746.490000 1.000000 -2.121656 108.914412 13.051544 5.764941
13749.777699 13749.720000 1.000000 -2.117810 108.818623 13.090311 5.783851
13753.032139 13752.970000 1.000000 -2.114780 108.694165 13.115014 5.798560
13756.271605 13756.250000 1.000000 -2.112438 108.621797 13.137018 5.809959
13759.587042 13759.540000 1.000000 -2.110837 108.528906 13.146814 5.816079
13762.895821 13762.850000 1.000000 -2.110142 108.428440 13.143777 5.819899
13766.197931 13766.170000 1.000000 -2.110313 108.335725 13.130296 5.820530
13769.551334 13769.520000 1.000000 -2.111277 108.236326 13.105600 5.813888
13772.898102 13772.890000 1.000000 -2.112429 108.138201 13.078643 5.808863
13776.246515 13776.270000 1.000000 -2.113793 108.044783 13.049540 5.801602
13779.679516 13779.680000 1.000000 -2.115004 108.301411 13.064701 5.815227
13783.122545 13783.100000 1.000000 -2.115711 108.190735 13.042123 5.811196
13786.534103 13786.550000 1.000000 -2.115641 108.095801 13.031592 5.811836
13789.997209 13790.010000 1.000000 -2.115226 108.003786 13.025908 5.814682
13793.503629 13793.490000 1.000000 -2.114536 107.885465 13.020624 5.817578
13796.978590 13796.990000 1.000000 -2.114077 107.796994 13.015908 5.821803
13800.505239 13800.510000 1.000000 -2.113089 107.688259 13.015642 5.825612
13804.067006 13804.050000 1.000000 -2.112528 107.591666 13.011255 5.832777
13807.605646 13807.600000 1.000000 -2.111807 107.485108 13.007755 5.836321
13811.212782 13811.180000 1.000000 -2.110885 107.377067 13.006662 5.842401
13814.813485 13814.780000 1.000000 -2.109853 107.213402 13.000247 5.847289
13818.407745 13818.390000 1.000000 -2.108860 107.169522 13.007829 5.856265
13822.087354 13822.020000 1.000000 -2.107751 107.061393 13.009125 5.861950
13825.743893 13825.680000 1.000000 -2.106495 106.915924 13.007781 5.867532
13829.402387 13829.350000 1.000000 -2.105543 106.826455 13.009272 5.875297
13833.087916 13833.040000 1.000000 -2.103707 106.712127 13.019235 5.882762
13836.817251 13836.750000 1.000000 -2.102130 106.629068 13.029627 5.891616
13840.515144 13840.480000 1.000000 -2.100047 106.523151 13.043834 5.902361
13844.273646 13844.220000 1.000000 -2.097866 106.405151 13.057826 5.913660
13848.017455 13847.990000 1.000000 -2.095460 106.268470 13.072472 5.924905
13851.830370 13851.780000 1.000000 -2.093004 106.108425 13.084880 5.937443
13855.628633 13855.580000 1.000000 -2.089723 105.950785 13.108378 5.951386
13859.437393 13859.410000 1.000000 -2.086560 105.918374 13.145881 5.973638
13863.273458 13863.250000 1.000000 -2.083135 105.796105 13.175762 5.991614
13867.145274 13867.110000 1.000000 -2.079649 105.650640 13.203591 6.009191
13871.036087 13870.990000 1.000000 -2.076165 105.489832 13.229511 6.028370
13874.903875 13874.890000 1.000000 -2.072895 105.299804 13.248930 6.041198
13878.832750 13878.810000 1.000000 -2.069822 105.015743 13.253851 6.049456
13882.789135 13882.750000 1.000000 -2.066905 104.784788 13.263332 6.060491
13886.722524 13886.710000 1.000000 -2.063581 104.485807 13.269526 6.067401
13890.675026 13890.680000 1.000000 -2.060611 104.173084 13.269167 6.074213
13894.705715 13894.680000 1.000000 -2.057754 103.849887 13.265837 6.079648
13898.696569 13898.690000 1.000000 -2.055342 103.876594 13.301297 6.102593
13902.774188 13902.730000 1.000000 -2.052884 103.758810 13.318914 6.117683
13906.803526 13906.780000 1.000000 -2.050508 103.804763 13.356503 6.142536
13910.860588 13910.850000 1.000000 -2.048150 103.675907 13.371424 6.156208
13914.979260 13914.940000 1.000000 -2.045456 103.560503 13.392572 6.171482
13919.091933 13919.050000 1.000000 -2.043290 103.371074 13.397056 6.181518
13923.207062 13923.180000 1.000000 -2.040773 103.338203 13.426547 6.201036
13927.375500 13927.330000 1.000000 -2.038535 103.267644 13.447446 6.217398
13931.478620 13931.490000 1.000000 -2.036382 103.257564 13.475111 6.236990
13935.669035 13935.680000 1.000000 -2.034352 103.170297 13.491084 6.251794
13939.853506 13939.880000 1.000000 -2.032229 103.061964 13.505554 6.264097
13944.108482 13944.110000 1.000000 -2.030663 102.929002 13.509272 6.272881
13948.340580 13948.350000 1.000000 -2.029375 102.828788 13.513514 6.282966
13952.617805 13952.610000 1.000000 -2.027724 102.684124 13.516802 6.289341
13956.906191 13956.890000 1.000000 -2.026550 102.540720 13.513782 6.295809
13961.180209 13961.190000 1.000000 -2.025433 102.332339 13.501397 6.296744
13965.525047 13965.510000 1.000000 -2.024030 101.905338 13.463937 6.284482
13969.864090 13969.850000 1.000000 -2.020882 95.105858 12.605190 5.889639
13974.231456 13974.210000 1.000000 -2.021351 102.526061 13.582280 6.352933
13978.661349 13978.590000 1.000000 -2.019789 102.401293 13.586952 6.361301
13983.025731 13982.980000 1.000000 -2.018314 102.253901 13.587427 6.367663
13987.444161 13987.400000 1.000000 -2.016757 102.117995 13.590518 6.377407
13991.891076 13991.830000 1.000000 -2.014979 101.999919 13.598961 6.388217
13996.332288 13996.280000 1.000000 -2.013294 101.876834 13.605451 6.398403
14000.776350 14000.750000 1.000000 -2.011566 101.759682 13.613314 6.409465
14005.266118 14005.240000 1.000000 -2.009707 101.649930 13.623929 6.423031
14009.793102 14009.750000 1.000000 -2.007724 101.539333 13.636118 6.436500
14014.288715 14014.280000 1.000000 -2.005525 101.409838 13.648717 6.447399
14018.838770 14018.830000 1.000000 -2.003461 101.285989 13.660212 6.459596
14023.443371 14023.400000 1.000000 -2.001344 101.154693 13.671413 6.472283
14028.016633 14027.980000 1.000000 -1.998888 101.036345 13.689002 6.484899
14032.618722 14032.590000 1.000000 -1.996480 100.923328 13.706652 6.500797
14037.266917 14037.210000 1.000000 -1.994225 100.811812 13.722409 6.516481
14041.875140 14041.860000 1.000000 -1.991650 100.695581 13.741927 6.530156
14046.564020 14046.520000 1.000000 -1.989283 100.575983 13.758133 6.547973
14051.247437 14051.200000 1.000000 -1.986724 100.462023 13.777758 6.563522
14055.934009 14055.900000 1.000000 -1.983969 100.341036 13.799130 6.580865
14060.615100 14060.620000 1.000000 -1.981459 100.172781 13.810615 6.594435
14065.411733 14065.360000 1.000000 -1.978529 100.026542 13.830917 6.611088
14070.133810 14070.110000 1.000000 -1.975671 99.701706 13.825464 6.615319
14074.928349 14074.890000 1.000000 -1.969667 93.045352 12.980140 6.215158
14079.734852 14079.690000 1.000000 -1.970152 99.661842 13.896411 6.664578
14084.536004 14084.500000 1.000000 -1.967335 99.646025 13.933404 6.690241
14089.409867 14089.330000 1.000000 -1.964482 99.537782 13.958040 6.710468
14094.261093 14094.190000 1.000000 -1.961748 99.373308 13.973123 6.724442
14099.133070 14099.060000 1.000000 -1.959118 99.185730 13.983474 6.736263
14104.025837 14103.950000 1.000000 -1.956426 99.021802 13.997989 6.750130
14108.948135 14108.860000 1.000000 -1.954043 98.571172 13.967536 6.744314
14113.856492 14113.790000 1.000000 -1.951489 98.540018 13.998831 6.768413
14118.829284 14118.730000 1.000000 -1.944931 93.034435 13.303649 6.435786
14123.788179 14123.700000 1.000000 -1.946710 98.797223 14.102599 6.834897
14128.698248 14128.690000 1.000000 -1.944018 98.417864 14.086322 6.833679
14135.253284 14133.690000 1.000000 -1.941753 98.549020 14.137080 6.868210
14139.096639 14138.720000 1.000000 -1.939647 98.462432 14.154442 6.882014
14143.790140 14143.760000 1.000000 -1.937651 98.338553 14.164868 6.896068
14148.836759 14148.820000 1.000000 -1.935468 98.198988 14.175682 6.909250
14153.887016 14153.900000 1.000000 -1.933519 97.998844 14.174386 6.916393
14159.011013 14159.000000 1.000000 -1.931511 97.562576 14.139655 6.906677
14164.138758 14164.120000 1.000000 -1.929176 91.228694 13.252600 6.482000
14169.270255 14169.260000 1.000000 -1.927384 97.608906 14.204862 6.955867
14174.440635 14174.420000 1.000000 -1.925442 97.545305 14.223213 6.971964
14179.641191 14179.600000 1.000000 -1.923265 97.370087 14.228595 6.982095
14184.828013 14184.790000 1.000000 -1.921448 97.255946 14.237773 6.996889
14190.036271 14190.010000 1.000000 -1.919326 97.096245 14.244587 7.006591
14195.274815 14195.240000 1.000000 -1.917273 96.957072 14.253393 7.018127
14200.534895 14200.490000 1.000000 -1.915485 96.822701 14.259111 7.030176
14205.781273 14205.760000 1.000000 -1.913382 96.659412 14.265038 7.040755
14211.084530 14211.050000 1.000000 -1.911249 96.513978 14.273992 7.052151
14216.409456 14216.360000 1.000000 -1.909189 96.363467 14.281115 7.064562
