Repository: Lizhaoyang2001006/Code-experience

# XAFS 数据处理 / 结构识别 / CN 拟合管线

> **项目最高级执行规范（Master Spec）**：当前对标 Athena / Artemis / Larch-WT 全功能补齐工程（Phase I：B1–B4 已验收 36 项回归基线；Phase II：B5–B8 进阶补齐至 45 项；Phase III：B9–B12 高阶能力已验收 60 项回归基线；Phase IV：B13–B16 面向催化化学全面分析已验收 68 项回归基线；**Phase V：B17–B20 催化剂精细结构深度解析与实战完备化已验收 74 项回归基线**）的完整数学契约、函数签名、小模型防呆清单与旗舰模型终审标准，一律以 [`EXECUTION_MASTER_PLAN.md`](EXECUTION_MASTER_PLAN.md) 为唯一最高优先级准则。

本仓库把「读数 → 合并 → E0 → 归一化 → Rbkg → χ(k) → FT → 小波 →
结构识别 → 多壳层 CN 拟合 → 报告」串成一条可复现的 Python 管线。
物理计算基于 xraylarch，结构展开基于 gemmi/FEFF6，不依赖 Athena /
Artemis 的图形界面。

## 项目目录结构与文档导航

| 类别 | 路径 | 职责 |
|---|---|---|
| 核心入口 | `run_xafs.py` | 单样品全流程（处理 / 识别 / 拟合 / 正式 CN） |
| 核心入口 | `calibrate_t5.py` | T5 独立 S₀² 标定（冻结门禁，不放宽） |
| 核心入口 | `run_ci.py` | 回归契约 + 压力测试总入口 |
| 构建期工具 | `tools/cif_crawler.py` | 固定 COD ID → 正式 phase pack（44 条真实 CIF） |
| 构建期工具 | `tools/build_source_pool.py` | T5 谱源隔离池生成与校验 |
| 结构库 | `_structure_lib/` | 诊断 motif + `_phase_pack/` 正式 CIF |
| 标定资产 | `data/s02_calibration/` | T5 标定产物、motifs、source_pool |
| 设计规范 | `docs/REVIEW_AND_REVISED_PLAN.md` | 正式 CN 物理门禁总纲（§1–§6） |
| 执行计划 | `docs/P4_PLUS_EXECUTION_PLAN.md` | P4+/P5/P6 催化能力扩展计划 |
| 验收账本 | `docs/ACCEPTANCE_LOG.md` | P0a–P6.5 完整验收记录 |
| 催化能力/门禁 | `docs/CATALYSIS_CAPABILITY_AND_GATES.md` | 催化剂体系能力、每个输出的分析价值、置信门禁卡、参数台账 |
| 爬虫说明 | `docs/CIF_CRAWLER_INTEGRATION.md` | COD 目标表、P5-C 入库与 T5 谱源整合 |
| 执行记录 | `docs/P6_EXECUTION_INSTRUCTIONS.md` | P6 门禁修复与项目整合的权威执行指令 |
| 执行记录 | `docs/P6_1_EXECUTION_INSTRUCTIONS.md` | P6.1 单晶位/多晶位正式 CN 端到端闭环修复 |

## 安装

```powershell
python -m pip install -r requirements.txt
python env_check.py          # 检查 numpy/scipy/matplotlib/larch/gemmi
```

## 快速开始

```powershell

# 常规处理（默认 strict：边后平台不在 0.85–1.15 就中断）
python run_xafs.py 文件1 文件2 --absorber Fe -o xafs_out/样品名

# 追加结构识别 + 自动拟合
python run_xafs.py 文件 --absorber Fe --fit -o xafs_out/样品名

# 强制指定结构；识别 ambiguous/partial 时也允许 Top-1
python run_xafs.py 文件 --absorber Fe --fit --fit-motif goethite `
    --allow-ambiguous -o xafs_out/样品名

# bmm-standards

NIST Public Data Resource:
A collection of X-ray Absorption Spectroscopy data of metals, stable oxides, and
other common compounds measured at NIST's Beamline for Materials Measurement.
Version 1.0.0
DOI: https://doi.org/10.18434/mds2-4032


Contact:
  Bruce Ravel
    bruce.ravel@nist.gov
	bravel@bnl.gov

Description:

X-ray Absorption Spectroscopy (XAS) data and associated metadata.  Data includes
XAS and XRF data serialized as text using the XAS Data Interchange specification
(https://github.com/XraySpectroscopy/XAS-Data-Interchange). These data were
measured at NIST's Beamline for Materials Measurement
(https://www.bnl.gov/nsls2/beamlines/beamline.php?r=6-bm) at the National
Synchrotron Light Source II (https://www.bnl.gov/nsls2).

The aim of this collection is to provide a chemically and structurally diverse
set of example XAS spectra measured on elements across the periodic table and
accessible at BMM. As such, these data are collected using a single photon
delivery system and a consistent set of detectors and detector readout systems.

The physical samples from which these data were collected are maintained in a
library at BMM and made available for use by visitors to the beamline.


--------------

Data Use Notes
--------------

This data is publicly available according to the NIST statements of
copyright, fair use and licensing; see
https://www.nist.gov/open/copyright-fair-use-and-licensing-statements-srd-data-software-and-technical-series-publications

You may cite the use of this data as follows:

> Bruce Ravel (2025), A collection of X-ray Absorption Spectroscopy data of
> metals, stable oxides, and other common compounds measured at NIST's Beamline
> for Materials Measurement., Version 1.0.0, National Institute of Standards and
> Technology, https://doi.org/10.18434/mds2-4032 (Accessed: [give download date])

-------------

Data Overview
-------------

The "Data/" folder contains subfolders for each element represented in the collection.
Inside those folders are column ASCII data files using the XDI formatting specification
for serializing metadata.  The filnames all follow the format of "Element-Edge-Material.xdi"

The "tmpl/" folder contains HTML templates for formatting the web presentation of these data.

The "tiled/" folder contains configuration and example code for converting to a Tiled
representation of this data collection.  Tiled is the data management service used at NBSLS-II:
https://blueskyproject.io/tiled/

The remaining files are used to generate the web page representation of the collection.

Many of the physical samples in this collection were provided by Dr. Martin Stennett of
the University of Sheffield.  Many other users of BMM have made contributions to this library
over the years of BMM's operation.

---------------------------

Version History
---------------

1.0.0 (this version)
  initial release

File: data/bmm_standards/Data/Pt/Pt-L1-PlatinumAcetylacetate.xdi
# XDI/1.0 BlueSky/1.15.0 BMM/terminal
# Beamline.name: BMM (06BM) -- Beamline for Materials Measurement (NIST) 
# Beamline.collimation: paraboloid mirror, 5 nm Rh on 30 nm Pt 
# Beamline.xray_source: NSLS-II three-pole wiggler 
# Beamline.focusing: not in use 
# Beamline.harmonic_rejection: flat mirror, Pt stripe, pitch = 7.0 mrad relative to beam 
# Beamline.software: Bluesky 1.15.0, Ophyd 1.11.2, DataBroker 2.0.0, Python 3.12.13, terminal 
# Detector.I0: 25 cm N2, NSLS2 IC 
# Detector.It: 25 cm N2, NSLS2 IC 
# Detector.Ir: 25 cm N2, NSLS2 IC 
# Detector.I0_dark: 3.843879699706996e-12 
# Detector.It_dark: -2.524354896707238e-29 
# Detector.Ir_dark: 1.4626235961914062e-10 
# Element.edge: L1 
# Element.symbol: Pt 
# Element.reference: Pt 
# Element.reference_material: Pt foil 
# Facility.name: NSLS-II 
# Facility.energy: 3.0 geV
# Facility.GUP: 320344 
# Facility.SAF: 317905 
# Facility.cycle: 2026-2 
# Facility.current: 499.2 mA
# Facility.mode: top-off 
# Mono.name: Si(111) 
# Mono.d_spacing: 3.1354087 Å
# Mono.encoder_resolution: 5e-06 degrees per step
# Mono.angle_offset: 16.9300057 degrees
# Mono.direction: forward 
# Mono.scan_type: step 
# Mono.scan_mode: pseudo channel cut 
# Sample.name: Pt(C5H7O2)2, Platinum acetylacetonate 
# Sample.prep: powder on tape 18 layers 
# Sample.SDD_position: 205.0 mm
# Sample.x: 117.96 mm
# Sample.y: 89.745 mm
# Sample.wheel_slot: 19 
# Sample.wheel_ring: outer 
# Scan.edge_energy: 13880.5 
# Scan.experimenters: Bruce Ravel, Vesna Stanic, Jean Jordan-Sweet, Anthony Sligar 
# Scan.start_time: 2026-07-04T10:47:37
# Scan.end_time: 2026-07-04T10:54:21
# Scan.uid: f2d1b3de-2d28-44a8-aa38-874b0d4429bf
# Scan.transient_id: 61505
# Scan.plot_hint: ln(I0/It)  --  ln($5/$6)
# Column.1: energy eV
# Column.2: requested_energy eV
# Column.3: measurement_time seconds
# Column.4: xmu
# Column.5: I0 nA
# Column.6: Itrans nA
# Column.7: Irefer nA
# //////////////////////////////////////////////////////////
# CAS#15170=57=7. STREM Chemicals Inc., Cat#78-1400-1G, Lot#L00102507, Sample courtesy Elaine Flynn, Washington University
# ----------------------------------------------------------
# energy requested_energy measurement_time xmu I0 It Ir
13680.554085 13680.500000 0.500000 -1.341850 88.415098 23.108326 4.033296
13691.090250 13690.500000 0.500000 -1.339055 88.217006 23.121073 4.036839
13700.749156 13700.500000 0.500000 -1.336629 87.915375 23.097990 4.037759
13710.561418 13710.500000 0.500000 -1.334485 87.661190 23.080639 4.046487
13720.585226 13720.500000 0.500000 -1.332637 87.438135 23.064487 4.067229
13730.549748 13730.500000 0.500000 -1.330822 87.216611 23.047861 4.096102
13740.561893 13740.500000 0.500000 -1.328922 86.962363 23.024376 4.103827
13750.564029 13750.500000 0.500000 -1.326952 86.707358 23.002139 4.103557
13760.580891 13760.500000 0.500000 -1.324859 86.454413 22.983079 4.100840
13770.537966 13770.500000 0.500000 -1.322660 86.176795 22.959718 4.101203
13780.584268 13780.500000 0.500000 -1.320281 85.915412 22.944588 4.105559
13790.545706 13790.500000 0.500000 -1.317683 85.684751 22.942516 4.114209
13800.530027 13800.500000 0.500000 -1.315507 85.459355 22.932020 4.122467
13810.553962 13810.500000 0.500000 -1.313373 85.142133 22.895691 4.132247
13820.550903 13820.500000 0.500000 -1.311317 84.954694 22.892313 4.148223
13830.579191 13830.500000 0.500000 -1.309191 84.689623 22.869454 4.154404
13840.571985 13840.500000 0.500000 -1.307673 84.450840 22.839616 4.161715
13850.545858 13850.500000 0.500000 -1.306403 84.161396 22.790273 4.160031
13852.490402 13852.500000 0.500000 -1.306271 84.133146 22.785627 4.158018
13854.460654 13854.500000 0.500000 -1.306102 84.079134 22.774834 4.157328
13856.465022 13856.500000 0.500000 -1.306017 84.019991 22.760747 4.152872
13858.503538 13858.500000 0.500000 -1.305800 83.962561 22.750144 4.150056
13860.525874 13860.500000 0.500000 -1.305837 83.904388 22.733521 4.145941
13862.473250 13862.500000 0.500000 -1.305892 83.851028 22.717832 4.141217
13864.479962 13864.500000 0.500000 -1.306048 83.788577 22.697364 4.136082
13866.478861 13866.500000 0.500000 -1.306309 83.720363 22.672966 4.128804
13868.478343 13868.500000 0.500000 -1.306475 83.644170 22.648565 4.119576
13870.478407 13870.500000 0.500000 -1.306928 83.600586 22.626517 4.112852
13870.722152 13871.000000 0.500000 -1.306973 83.587647 22.621988 4.109757
13871.117206 13871.500000 0.500000 -1.306958 83.566814 22.616688 4.108942
13871.470252 13872.000000 0.500000 -1.307282 83.480628 22.586049 4.100437
13871.983041 13872.500000 0.500000 -1.307414 83.471763 22.580671 4.100028
13872.479054 13873.000000 0.500000 -1.307496 83.421313 22.565177 4.094933
13872.991919 13873.500000 0.500000 -1.307781 83.378459 22.547154 4.089978
13873.496414 13874.000000 0.500000 -1.307951 83.362199 22.538931 4.086745
13873.984127 13874.500000 0.500000 -1.308002 83.381067 22.542887 4.084559
13874.480285 13875.000000 0.500000 -1.308389 83.331332 22.520717 4.077227
13875.018530 13875.500000 0.500000 -1.308564 83.376694 22.529031 4.077065
13875.497940 13876.000000 0.500000 -1.308918 83.393598 22.525622 4.074291
13875.985796 13876.500000 0.500000 -1.309261 83.385672 22.515759 4.070090
13876.515747 13877.000000 0.500000 -1.309503 83.375131 22.507468 4.064779
13876.995262 13877.500000 0.500000 -1.309936 83.373863 22.497373 4.060549
13877.500051 13878.000000 0.500000 -1.310336 83.342640 22.479965 4.053866
13878.038533 13878.500000 0.500000 -1.310738 83.326188 22.466495 4.048089
13878.551814 13879.000000 0.500000 -1.311306 83.323920 22.453124 4.042258
13878.997809 13879.500000 0.500000 -1.311793 83.302129 22.436325 4.034795
13879.485914 13880.000000 0.500000 -1.312327 83.271631 22.416129 4.025061
13879.974053 13880.500000 0.500000 -1.312856 83.228528 22.392682 4.015264
13880.563232 13881.000000 0.500000 -1.313778 83.216652 22.368842 4.004839
13881.009358 13881.500000 0.500000 -1.314507 83.185568 22.344211 3.993881
13881.497606 13882.000000 0.500000 -1.315453 83.165864 22.317778 3.981930
13881.969050 13882.500000 0.500000 -1.316354 83.140962 22.291012 3.968292
13882.474204 13883.000000 0.500000 -1.317383 83.051254 22.244067 3.952399
13882.970975 13883.500000 0.500000 -1.318682 83.048921 22.214562 3.936389
13883.459362 13884.000000 0.500000 -1.319891 83.046056 22.186961 3.922280
13883.973047 13884.500000 0.500000 -1.321348 83.019394 22.147526 3.901347
13884.478349 13885.000000 0.500000 -1.322975 82.955761 22.094576 3.880643
13884.975266 13885.500000 0.500000 -1.324755 82.945030 22.052431 3.861977
13885.463795 13886.000000 0.500000 -1.326644 82.928159 22.006336 3.840886
13885.986054 13886.500000 0.500000 -1.328776 82.836447 21.935188 3.811885
13886.483079 13887.000000 0.500000 -1.331295 82.840240 21.881010 3.787212
13887.030691 13887.500000 0.500000 -1.334023 82.760850 21.800484 3.756312
13887.502515 13888.000000 0.500000 -1.337106 82.702625 21.718075 3.724845
13887.965945 13888.500000 0.500000 -1.340156 82.746777 21.663505 3.699666
13888.488394 13889.000000 0.500000 -1.343585 82.711036 21.580033 3.667428
13888.985601 13889.500000 0.500000 -1.347293 82.667910 21.488938 3.633466
13889.499699 13890.000000 0.500000 -1.351337 82.663896 21.401167 3.602175
13889.988550 13890.500000 0.500000 -1.354915 82.634416 21.317134 3.571518
13890.544871 13891.000000 0.500000 -1.358827 82.593237 21.223327 3.538332
13891.008506 13891.500000 0.500000 -1.362641 82.760826 21.185425 3.513316
13891.548048 13892.000000 0.500000 -1.366108 82.719857 21.101669 3.482843
13892.011751 13892.500000 0.500000 -1.369487 82.608999 21.002295 3.448933
13892.509212 13893.000000 0.500000 -1.372509 82.655233 20.950631 3.424884
13893.006710 13893.500000 0.500000 -1.375393 82.565072 20.867521 3.394076
13893.504243 13894.000000 0.500000 -1.378517 82.569550 20.803549 3.366667
13893.984945 13894.500000 0.500000 -1.381100 82.516172 20.736469 3.338173
13894.533155 13895.000000 0.500000 -1.384259 82.524858 20.673250 3.309380
13895.005494 13895.500000 0.500000 -1.387340 82.478507 20.598085 3.278716
13895.469430 13896.000000 0.500000 -1.390222 82.442239 20.529774 3.249080
13895.975577 13896.500000 0.500000 -1.393478 82.360266 20.442675 3.215877
13896.481762 13897.000000 0.500000 -1.396732 82.361634 20.376604 3.187757
13896.987985 13897.500000 0.500000 -1.400063 82.283421 20.289572 3.154808
13897.477368 13898.000000 0.500000 -1.403528 82.220013 20.203804 3.123738
13897.975225 13898.500000 0.500000 -1.406778 82.231120 20.140960 3.098224
13898.489996 13899.000000 0.500000 -1.410219 82.200193 20.064229 3.072014
13898.979487 13899.500000 0.500000 -1.413341 82.201002 20.001879 3.048387
13899.502774 13900.000000 0.500000 -1.416177 82.209848 19.947388 3.030004
13899.983895 13900.500000 0.500000 -1.418579 82.138286 19.882198 3.009251
13900.481933 13901.000000 0.500000 -1.420769 82.134303 19.837744 2.994352
13901.005335 13901.500000 0.500000 -1.422752 82.126680 19.796613 2.982087
13901.486561 13902.000000 0.500000 -1.424324 82.122394 19.764480 2.973228
13902.001595 13902.500000 0.500000 -1.425748 82.139257 19.740412 2.966569
13902.491336 13903.000000 0.500000 -1.426520 82.130655 19.723111 2.961641
13902.998000 13903.500000 0.500000 -1.427425 82.113114 19.701075 2.957662
13903.496257 13904.000000 0.500000 -1.427923 82.101011 19.688345 2.955019
13903.994550 13904.500000 0.500000 -1.428488 82.079898 19.672168 2.954614
13904.526665 13905.000000 0.500000 -1.428825 82.023017 19.651912 2.952203
13904.991243 13905.500000 0.500000 -1.429224 82.067751 19.654790 2.956659
13906.469657 13906.490000 0.500000 -1.429887 82.038440 19.634752 2.964965
13907.458259 13907.490000 0.500000 -1.430654 81.996705 19.609711 2.971308
13908.455454 13908.510000 0.500000 -1.431596 82.030577 19.599352 2.983540
13909.520416 13909.560000 0.500000 -1.432849 81.960464 19.558060 2.988670
13910.585542 13910.620000 0.500000 -1.434447 81.963411 19.527550 2.995504
13911.693110 13911.700000 0.500000 -1.435711 81.862837 19.478949 2.997225
13912.775486 13912.800000 0.500000 -1.436779 81.889349 19.464463 3.001260
13913.908780 13913.920000 0.500000 -1.437431 81.938587 19.463453 3.004692
13915.042261 13915.060000 0.500000 -1.437411 81.890787 19.452497 3.005045
13916.201312 13916.210000 0.500000 -1.436478 81.813575 19.452299 3.004792
13917.385944 13917.390000 0.500000 -1.434552 81.808373 19.488555 3.006989
13918.570781 13918.580000 0.500000 -1.432294 81.779049 19.525613 3.008040
13919.789682 13919.800000 0.500000 -1.428983 81.735606 19.579962 3.008711
13921.008800 13921.030000 0.500000 -1.424928 81.692988 19.649270 3.011859
13922.245069 13922.280000 0.500000 -1.421045 81.645143 19.714154 3.012630
13923.557790 13923.550000 0.500000 -1.416369 81.522243 19.776756 3.011786
13924.836875 13924.840000 0.500000 -1.412309 81.405322 19.828717 3.011387
13926.141617 13926.150000 0.500000 -1.409163 81.299871 19.865445 3.011843
13927.472030 13927.480000 0.500000 -1.406053 81.248063 19.914619 3.013846
13928.828129 13928.830000 0.500000 -1.404013 81.249854 19.955717 3.020150
13930.192973 13930.200000 0.500000 -1.402449 81.166008 19.966327 3.026540
13931.592007 13931.580000 0.500000 -1.401655 80.934981 19.925324 3.030499
13932.991325 13932.990000 0.500000 -1.401955 80.150049 19.726148 3.016068
13934.365476 13934.410000 0.500000 -1.402251 76.926107 18.927099 2.912946
13935.841722 13935.850000 0.500000 -1.401474 75.771502 18.657503 2.867830
13937.267363 13937.310000 0.500000 -1.401904 79.339947 19.527778 3.003684
13938.786674 13938.790000 0.500000 -1.403097 81.349141 19.998413 3.093237
13940.289338 13940.290000 0.500000 -1.404118 81.543038 20.025639 3.104330
13941.826299 13941.810000 0.500000 -1.404741 81.510194 20.005107 3.105355
13943.329625 13943.350000 0.500000 -1.405223 81.451352 19.981021 3.102847
13944.884256 13944.910000 0.500000 -1.405567 81.376634 19.955830 3.098786
13946.498724 13946.480000 0.500000 -1.405804 81.334209 19.940688 3.098868
13948.054069 13948.080000 0.500000 -1.405862 81.315424 19.934938 3.098645
13949.669279 13949.690000 0.500000 -1.405900 81.279565 19.925391 3.099289
13951.301875 13951.330000 0.500000 -1.405685 81.206429 19.911741 3.095884
13952.994401 13952.980000 0.500000 -1.405574 81.152271 19.900674 3.094534
13954.644800 13954.650000 0.500000 -1.405538 81.086031 19.885133 3.092064
13956.329634 13956.340000 0.500000 -1.405595 81.036391 19.871839 3.090599
13958.057442 13958.050000 0.500000 -1.405789 80.995865 19.858038 3.088339
13959.751624 13959.780000 0.500000 -1.406211 80.919786 19.831028 3.083330
13961.531387 13961.530000 0.500000 -1.406536 80.936258 19.828609 3.081918
13963.269015 13963.290000 0.500000 -1.407129 80.877831 19.802541 3.075122
13965.049686 13965.080000 0.500000 -1.407823 80.813719 19.773119 3.067318
13966.899001 13966.880000 0.500000 -1.408628 80.725074 19.735540 3.059708
13968.706183 13968.710000 0.500000 -1.409283 80.698721 19.716179 3.054431
13970.530893 13970.550000 0.500000 -1.409676 80.654461 19.697623 3.049550
13972.398736 13972.410000 0.500000 -1.410054 80.633566 19.685079 3.049102
13974.284148 13974.290000 0.500000 -1.409970 80.597198 19.677853 3.050293
13976.153004 13976.190000 0.500000 -1.409580 80.512336 19.664805 3.052556
13978.099200 13978.110000 0.500000 -1.408895 80.499908 19.675233 3.059783
13980.020324 13980.050000 0.500000 -1.407736 80.493896 19.696584 3.069982
13982.010317 13982.010000 0.500000 -1.406211 80.444338 19.714505 3.078609
13983.983794 13983.980000 0.500000 -1.404521 80.395438 19.735852 3.086333
13985.992022 13985.980000 0.500000 -1.403085 80.358690 19.755180 3.094020
13987.966634 13987.990000 0.500000 -1.401473 80.306335 19.774157 3.100425
13989.958914 13990.020000 0.500000 -1.399958 80.271840 19.795632 3.106291
13992.080082 13992.080000 0.500000 -1.398800 80.305401 19.826853 3.113581
13994.099216 13994.150000 0.500000 -1.397554 80.299244 19.850045 3.118326
13996.230212 13996.240000 0.500000 -1.396770 80.246125 19.852462 3.119161
13998.353301 13998.350000 0.500000 -1.395708 80.182489 19.857812 3.119283
14000.494171 14000.480000 0.500000 -1.395100 80.140555 19.859500 3.120231
14002.627135 14002.620000 0.500000 -1.394433 80.074164 19.856271 3.122265
14004.735046 14004.790000 0.500000 -1.393848 80.016240 19.853534 3.124177
14006.972188 14006.980000 0.500000 -1.393138 79.959737 19.853588 3.127694
14009.192902 14009.180000 0.500000 -1.392429 79.890887 19.850562 3.131520
14011.431484 14011.400000 0.500000 -1.391602 79.835354 19.853190 3.134063
14013.645045 14013.650000 0.500000 -1.390831 79.775133 19.853513 3.137593
14015.919400 14015.910000 0.500000 -1.390044 79.722826 19.856122 3.140159
14018.177327 14018.190000 0.500000 -1.389302 79.728646 19.872311 3.144148
14020.487526 14020.490000 0.500000 -1.388581 79.693944 19.877979 3.145739
14022.807087 14022.810000 0.500000 -1.387993 79.623704 19.872145 3.143235
14025.161804 14025.150000 0.500000 -1.387286 79.560992 19.870528 3.140306
14027.517321 14027.500000 0.500000 -1.386609 79.440235 19.853808 3.134751
14029.899440 14029.880000 0.500000 -1.386274 79.434714 19.859087 3.133902
14032.247960 14032.270000 0.500000 -1.385923 79.378191 19.851925 3.131239
14034.683346 14034.690000 0.500000 -1.385452 79.316694 19.845875 3.131581
14037.128195 14037.120000 0.500000 -1.385062 79.248941 19.836674 3.130414
14039.582518 14039.570000 0.500000 -1.385027 79.220943 19.830357 3.133542
14042.054941 14042.050000 0.500000 -1.384577 79.114299 19.812561 3.134765
14044.493766 14044.540000 0.500000 -1.384316 79.093391 19.812511 3.138989
14047.011048 14047.050000 0.500000 -1.384223 79.049603 19.803381 3.142989
14049.555119 14049.570000 0.500000 -1.384273 78.924302 19.770995 3.143190
14052.126007 14052.120000 0.500000 -1.383775 78.918053 19.779274 3.148525
14054.697845 14054.690000 0.500000 -1.383594 78.867090 19.770093 3.154198
14057.270634 14057.270000 0.500000 -1.383384 78.835780 19.766397 3.158862
14059.870290 14059.880000 0.500000 -1.383054 78.756492 19.753035 3.162161
14062.505484 14062.500000 0.500000 -1.382608 78.580682 19.717722 3.159686
14065.124385 14065.150000 0.500000 -1.382118 78.663234 19.748106 3.168491
14067.796162 14067.810000 0.500000 -1.381457 78.576436 19.739368 3.170187
14070.503570 14070.490000 0.500000 -1.380713 78.518793 19.739564 3.173149
14073.186066 14073.190000 0.500000 -1.380347 78.452443 19.730101 3.177697
14075.860937 14075.910000 0.500000 -1.379816 78.301805 19.702684 3.179921
14078.640774 14078.650000 0.500000 -1.378811 78.162911 19.687515 3.182612
14081.413056 14081.400000 0.500000 -1.378264 78.282411 19.728394 3.196062
14084.195109 14084.180000 0.500000 -1.377435 78.235352 19.732885 3.200480
14086.986944 14086.970000 0.500000 -1.376772 78.091892 19.709767 3.197698
14089.736521 14089.790000 0.500000 -1.375971 78.070313 19.720112 3.198925
14092.608687 14092.620000 0.500000 -1.374965 78.004911 19.723424 3.197918
14095.421258 14095.470000 0.500000 -1.374175 77.931734 19.720494 3.196383
14098.321824 14098.350000 0.500000 -1.373270 77.767540 19.696752 3.190815
14101.267045 14101.240000 0.500000 -1.371957 77.739828 19.715616 3.192109
14104.161349 14104.150000 0.500000 -1.371233 77.696636 19.718937 3.195077
14107.004671 14107.070000 0.500000 -1.370207 77.560282 19.704530 3.193843
14110.023163 14110.020000 0.500000 -1.369085 77.460472 19.701267 3.193569
14112.964620 14112.990000 0.500000 -1.368165 77.383385 19.699781 3.195971
14115.994397 14115.970000 0.500000 -1.367246 77.200966 19.671402 3.192173
14118.964505 14118.980000 0.500000 -1.366500 76.702118 19.558887 3.176906
14121.970738 14122.000000 0.500000 -1.367170 71.734507 18.279896 2.984018
14125.074177 14125.050000 0.500000 -1.365451 69.418993 17.720272 2.885413
14128.074316 14128.110000 0.500000 -1.361688 72.849297 18.666020 3.028954
14131.215374 14131.190000 0.500000 -1.362889 77.297101 19.781899 3.232054
14134.270533 14134.290000 0.500000 -1.362243 77.327802 19.802541 3.242365
14137.405641 14137.410000 0.500000 -1.361683 77.163365 19.771499 3.244087
14140.559630 14140.550000 0.500000 -1.361016 77.130856 19.776370 3.248789
14143.715041 14143.700000 0.500000 -1.360352 77.006318 19.757554 3.250444
14146.836889 14146.880000 0.500000 -1.360002 76.958028 19.752061 3.255437
14150.038883 14150.070000 0.500000 -1.359480 76.907665 19.749452 3.259054
14153.277361 14153.290000 0.500000 -1.358848 76.786183 19.730722 3.259243
14156.508577 14156.520000 0.500000 -1.358166 76.762481 19.738084 3.263312
14159.714995 14159.770000 0.500000 -1.357614 76.705242 19.734254 3.264120
14163.098217 14163.050000 0.500000 -1.356927 76.589898 19.718132 3.261850
14166.298881 14166.340000 0.500000 -1.356073 76.497500 19.711158 3.259446
14169.650181 14169.650000 0.500000 -1.355483 76.408093 19.699738 3.256910
14172.985524 14172.970000 0.500000 -1.354699 76.136819 19.645196 3.250170
14176.357588 14176.320000 0.500000 -1.353796 76.274734 19.698560 3.260215
14179.713697 14179.690000 0.500000 -1.353082 76.207447 19.695247 3.263087
14182.992284 14183.070000 0.500000 -1.352095 76.138017 19.696725 3.267390
14186.483508 14186.480000 0.500000 -1.351389 76.070895 19.693263 3.270763
14189.914865 14189.900000 0.500000 -1.350381 75.898419 19.668423 3.270048
14193.312680 14193.350000 0.500000 -1.349549 75.878092 19.679528 3.274026
14196.800229 14196.810000 0.500000 -1.348802 75.813631 19.677506 3.276757
14200.254255 14200.290000 0.500000 -1.347856 75.704931 19.667886 3.278100
14203.780522 14203.790000 0.500000 -1.347049 75.617438 19.661013 3.280033
14207.326202 14207.310000 0.500000 -1.346227 75.564886 19.663514 3.286516
14210.794230 14210.850000 0.500000 -1.345151 75.515284 19.671754 3.294587
14214.422929 14214.400000 0.500000 -1.344252 75.573741 19.704691 3.307072
14217.947471 14217.980000 0.500000 -1.343349 75.513378 19.706737 3.316536
14221.597540 14221.580000 0.500000 -1.342520 75.421522 19.699086 3.323005
14225.161055 14225.190000 0.500000 -1.341540 75.343300 19.697951 3.331099
14228.823716 14228.820000 0.500000 -1.340531 75.241437 19.691192 3.335351
14232.452866 14232.480000 0.500000 -1.339694 75.166918 19.688153 3.339700
14236.092745 14236.150000 0.500000 -1.338980 75.099441 19.684535 3.341555
14239.858588 14239.840000 0.500000 -1.337804 75.029749 19.689404 3.342986
14243.502293 14243.550000 0.500000 -1.336997 74.926126 19.678082 3.340206
14247.263223 14247.280000 0.500000 -1.335993 74.854058 19.678906 3.341018
14250.981774 14251.020000 0.500000 -1.335111 74.766732 19.673290 3.340539
14254.746694 14254.790000 0.500000 -1.334112 74.682689 19.670817 3.342026
14258.620264 14258.580000 0.500000 -1.333310 74.594757 19.663429 3.343542
14262.398154 14262.380000 0.500000 -1.332305 74.483908 19.653948 3.345890
14266.178065 14266.210000 0.500000 -1.331486 74.407362 19.649840 3.350461
14270.004505 14270.050000 0.500000 -1.330402 74.354489 19.657159 3.356240
14273.939891 14273.910000 0.500000 -1.329543 74.263138 19.649889 3.357322
14277.806181 14277.790000 0.500000 -1.328741 74.190272 19.646356 3.360776
14281.656756 14281.690000 0.500000 -1.327718 74.080135 19.637265 3.360661
14285.571872 14285.610000 0.500000 -1.326779 74.011896 19.637616 3.362779
14289.560563 14289.550000 0.500000 -1.326060 73.922338 19.627966 3.364675
14293.488988 14293.510000 0.500000 -1.325109 73.790483 19.611589 3.365595
14297.410659 14297.480000 0.500000 -1.324195 73.669541 19.597343 3.367847
14301.531200 14301.480000 0.500000 -1.323422 73.626796 19.601125 3.374550
14305.484167 14305.490000 0.500000 -1.322658 73.530345 19.590405 3.377120
14309.528850 14309.530000 0.500000 -1.321862 73.304211 19.545719 3.375979
14313.548974 14313.580000 0.500000 -1.321069 73.256278 19.548438 3.382128
14317.669954 14317.650000 0.500000 -1.320398 72.680031 19.407669 3.367913
14321.766430 14321.740000 0.500000 -1.317512 68.528084 18.351875 3.170773
14325.838360 14325.850000 0.500000 -1.318412 73.340425 19.622943 3.410432
14329.984442 14329.980000 0.500000 -1.317535 73.313720 19.633015 3.418990
14334.106002 14334.130000 0.500000 -1.316729 73.171962 19.610850 3.420170
14338.328817 14338.290000 0.500000 -1.315666 73.026303 19.592641 3.421022
14342.419255 14342.480000 0.500000 -1.314639 72.977896 19.599760 3.423969
14346.674012 14346.680000 0.500000 -1.313679 72.880624 19.592432 3.424687
14350.940322 14350.910000 0.500000 -1.312719 72.726515 19.569782 3.423260
14355.146133 14355.150000 0.500000 -1.311594 72.645020 19.569857 3.427805
14359.345420 14359.410000 0.500000 -1.310589 72.470499 19.542481 3.426117
14363.781695 14363.690000 0.500000 -1.309596 72.482867 19.565226 3.434308
14368.022185 14367.990000 0.500000 -1.308382 72.406483 19.568355 3.439204
14372.301326 14372.310000 0.500000 -1.307478 72.302030 19.557798 3.442581
14376.646292 14376.650000 0.500000 -1.306456 71.948904 19.482178 3.433394
14381.011995 14381.010000 0.500000 -1.305452 72.131046 19.551118 3.450388
14385.362281 14385.390000 0.500000 -1.304274 72.022434 19.544697 3.452954
14389.760488 14389.780000 0.500000 -1.303253 71.892689 19.529403 3.456205
14394.215761 14394.200000 0.500000 -1.302390 71.797952 19.520514 3.459055
14398.710076 14398.630000 0.500000 -1.301078 71.727717 19.527031 3.464790
14403.034903 14403.080000 0.500000 -1.300063 71.642563 19.523647 3.470152
14407.562006 14407.550000 0.500000 -1.298900 71.467505 19.498603 3.471335
14412.028416 14412.040000 0.500000 -1.297966 71.082134 19.411587 3.461893
14416.597577 14416.550000 0.500000 -1.297005 71.377781 19.511059 3.484510
14421.087831 14421.080000 0.500000 -1.295975 71.257590 19.498276 3.487741
14425.699187 14425.630000 0.500000 -1.294917 71.183910 19.498738 3.492178
14430.176960 14430.200000 0.500000 -1.294051 71.025254 19.472139 3.492602
14434.766857 14434.780000 0.500000 -1.292557 70.783354 19.434831 3.487878
14439.377935 14439.390000 0.500000 -1.291750 70.907335 19.484583 3.501946
14443.973744 14444.010000 0.500000 -1.290945 70.818460 19.475845 3.504841
14448.663784 14448.660000 0.500000 -1.289901 70.676184 19.457016 3.505744
14453.292964 14453.320000 0.500000 -1.288975 70.549970 19.440267 3.505229
14457.961697 14458.000000 0.500000 -1.287955 70.393995 19.417075 3.503755
14462.679204 14462.700000 0.500000 -1.286876 70.370717 19.431610 3.509748
14467.418123 14467.420000 0.500000 -1.285746 70.349896 19.447834 3.516650
14472.160178 14472.160000 0.500000 -1.284754 70.239092 19.436468 3.518675
14476.905372 14476.910000 0.500000 -1.283758 70.161892 19.434460 3.522706
14481.699557 14481.690000 0.500000 -1.282645 70.022840 19.417528 3.523361
14486.478597 14486.490000 0.500000 -1.281737 69.923895 19.407708 3.525808
14491.297550 14491.300000 0.500000 -1.280696 69.812216 19.396902 3.529641
14496.101364 14496.130000 0.500000 -1.279492 69.712659 19.392574 3.533826
14500.972755 14500.990000 0.500000 -1.278421 69.641748 19.393611 3.539029
14505.829051 14505.860000 0.500000 -1.277488 69.568384 19.391254 3.546189
14510.697839 14510.750000 0.500000 -1.276374 69.468027 19.384873 3.549377
14515.652845 14515.660000 0.500000 -1.275389 69.374192 19.377750 3.555933
14520.592830 14520.590000 0.500000 -1.274244 69.241641 19.362890 3.558989
14525.480854 14525.530000 0.500000 -1.273223 69.182357 19.366080 3.566892
14530.464524 14530.500000 0.500000 -1.272148 69.193460 19.390011 3.577878
14535.433169 14535.490000 0.500000 -1.270981 69.099059 19.386172 3.581945
14540.469961 14540.490000 0.500000 -1.269961 68.999144 19.377899 3.586969
14545.501025 14545.520000 0.500000 -1.268761 68.906021 19.374977 3.590573
14550.609670 14550.560000 0.500000 -1.267760 68.823815 19.371250 3.595253
14555.610764 14555.620000 0.500000 -1.266595 68.725723 19.366193 3.598332
14560.698767 14560.700000 0.500000 -1.265474 68.644598 19.365021 3.603350
14565.799640 14565.800000 0.500000 -1.264434 68.566069 19.362992 3.609107
14570.885553 14570.920000 0.500000 -1.263190 68.458442 19.356672 3.613429
14576.067960 14576.060000 0.500000 -1.262171 68.334904 19.341440 3.615246
14581.151818 14581.220000 0.500000 -1.261044 68.243002 19.337198 3.619074
14586.397425 14586.400000 0.500000 -1.259888 68.035222 19.300631 3.616435
14591.684086 14591.590000 0.500000 -1.258545 67.989140 19.313473 3.620947
14596.872122 14596.810000 0.500000 -1.257504 67.855668 19.295642 3.621936
14602.054559 14602.040000 0.500000 -1.256394 67.812705 19.304836 3.627588
14607.278035 14607.290000 0.500000 -1.255136 67.759237 19.313893 3.633365
14612.551974 14612.560000 0.500000 -1.254111 67.640597 19.299847 3.635491
14617.820413 14617.850000 0.500000 -1.253134 67.489525 19.275577 3.636597
14623.139446 14623.160000 0.500000 -1.252000 67.388617 19.268595 3.640209
14628.471745 14628.490000 0.500000 -1.250845 67.307647 19.267676 3.646888
14633.807970 14633.840000 0.500000 -1.249555 67.174227 19.254299 3.650639
14639.213732 14639.210000 0.500000 -1.248652 67.033363 19.231287 3.654022
14644.567251 14644.590000 0.500000 -1.247284 66.980645 19.242473 3.661805
14649.999812 14650.000000 0.500000 -1.246216 66.809665 19.213859 3.662990
14655.351905 14655.420000 0.500000 -1.245137 66.745996 19.216268 3.670186
14660.867748 14660.870000 0.500000 -1.243882 66.681474 19.221798 3.678252
14666.397190 14666.330000 0.500000 -1.242700 66.544683 19.205062 3.679523
14671.883771 14671.810000 0.500000 -1.241707 66.432562 19.191751 3.682775
14677.317967 14677.310000 0.500000 -1.240400 66.303394 19.179484 3.684641
14682.803370 14682.830000 0.500000 -1.239303 66.135769 19.151987 3.685101
14688.349528 14688.370000 0.500000 -1.238072 66.104220 19.166433 3.692262
14693.899916 14693.920000 0.500000 -1.236985 66.009048 19.159650 3.698139
14699.454539 14699.500000 0.500000 -1.236021 65.898476 19.146004 3.701434
14705.107976 14705.100000 0.500000 -1.234623 65.814567 19.148376 3.706251
14710.784735 14710.710000 0.500000 -1.233468 65.672722 19.129193 3.706697
14716.304890 14716.350000 0.500000 -1.232316 65.525323 19.108264 3.709052
14722.009337 14722.000000 0.500000 -1.230755 65.188171 19.039638 3.699555
14727.661327 14727.670000 0.500000 -1.229979 65.288370 19.083702 3.714425
14733.441124 14733.360000 0.500000 -1.228618 65.273112 19.105231 3.724200

File: data/bmm_standards/Data/Pt/Pt-L3-PlatinumAcetylacetate.xdi
# XDI/1.0 BlueSky/1.15.0 BMM/terminal
# Beamline.name: BMM (06BM) -- Beamline for Materials Measurement (NIST) 
# Beamline.collimation: paraboloid mirror, 5 nm Rh on 30 nm Pt 
# Beamline.xray_source: NSLS-II three-pole wiggler 
# Beamline.focusing: not in use 
# Beamline.harmonic_rejection: flat mirror, Pt stripe, pitch = 7.0 mrad relative to beam 
# Beamline.software: Bluesky 1.15.0, Ophyd 1.11.2, DataBroker 2.0.0, Python 3.12.13, terminal 
# Detector.I0: 25 cm N2, NSLS2 IC 
# Detector.It: 25 cm N2, NSLS2 IC 
# Detector.Ir: 25 cm N2, NSLS2 IC 
# Detector.I0_dark: 3.903293609619158e-12 
# Detector.It_dark: -1.5687942504882204e-13 
# Detector.Ir_dark: 1.4649868011474613e-10 
# Element.edge: L3 
# Element.symbol: Pt 
# Element.reference: Pt 
# Element.reference_material: Pt foil 
# Facility.name: NSLS-II 
# Facility.energy: 3.0 geV
# Facility.GUP: 320344 
# Facility.SAF: 317905 
# Facility.cycle: 2026-2 
# Facility.current: 499.1 mA
# Facility.mode: top-off 
# Mono.name: Si(111) 
# Mono.d_spacing: 3.1354087 Å
# Mono.encoder_resolution: 5e-06 degrees per step
# Mono.angle_offset: 16.9300057 degrees
# Mono.direction: forward 
# Mono.scan_type: step 
# Mono.scan_mode: pseudo channel cut 
# Sample.name: Pt(C5H7O2)2, Platinum acetylacetonate 
# Sample.prep: powder on tape 18 layers 
# Sample.SDD_position: 205.0 mm
# Sample.x: 117.96 mm
# Sample.y: 89.745 mm
# Sample.wheel_slot: 19 
# Sample.wheel_ring: outer 
# Scan.edge_energy: 11563.8 
# Scan.experimenters: Bruce Ravel, Vesna Stanic, Jean Jordan-Sweet, Anthony Sligar 
# Scan.start_time: 2026-07-04T09:40:43
# Scan.end_time: 2026-07-04T09:47:32
# Scan.uid: 897c1324-adcc-4111-b2ec-f7027a707fd2
# Scan.transient_id: 61491
# Scan.plot_hint: ln(I0/It)  --  ln($5/$6)
# Column.1: energy eV
# Column.2: requested_energy eV
# Column.3: measurement_time seconds
# Column.4: xmu
# Column.5: I0 nA
# Column.6: Itrans nA
# Column.7: Irefer nA
# //////////////////////////////////////////////////////////
# CAS#15170=57=7. STREM Chemicals Inc., Cat#78-1400-1G, Lot#L00102507, Sample courtesy Elaine Flynn, Washington University
# ----------------------------------------------------------
# energy requested_energy measurement_time xmu I0 It Ir
11363.747486 11363.800000 0.500000 -1.135710 159.537730 51.242577 15.337945
11373.792032 11373.800000 0.500000 -1.133509 158.589529 51.050227 15.339911
11383.781402 11383.800000 0.500000 -1.130680 157.865320 50.961074 15.346479
11393.794250 11393.800000 0.500000 -1.128012 157.284194 50.909134 15.367102
11404.034167 11403.800000 0.500000 -1.125127 156.713524 50.870950 15.387938
11413.856717 11413.800000 0.500000 -1.122473 155.771133 50.699429 15.355290
11423.872330 11423.800000 0.500000 -1.119722 155.789159 50.845000 15.447895
11433.837610 11433.800000 0.500000 -1.117043 155.252950 50.805925 15.476127
11443.843332 11443.800000 0.500000 -1.114453 155.137667 50.899824 15.538145
11453.872555 11453.800000 0.500000 -1.111840 154.622308 50.863496 15.562590
11463.896788 11463.800000 0.500000 -1.109189 153.920484 50.767049 15.558824
11473.818654 11473.800000 0.500000 -1.106782 153.514012 50.754990 15.592782
11483.838246 11483.800000 0.500000 -1.104415 153.280409 50.797865 15.638522
11493.823925 11493.800000 0.500000 -1.102187 152.891064 50.781848 15.659184
11503.844513 11503.800000 0.500000 -1.100326 152.378714 50.705921 15.656183
11513.859798 11513.800000 0.500000 -1.098747 151.508022 50.495875 15.609742
11523.806185 11523.800000 0.500000 -1.097706 151.749446 50.628992 15.639016
11533.868371 11533.800000 0.500000 -1.098437 151.172828 50.399782 15.532195
11535.766059 11535.800000 0.500000 -1.098894 151.040673 50.332687 15.498217
11537.797518 11537.800000 0.500000 -1.099450 150.886970 50.253536 15.454464
11539.794960 11539.800000 0.500000 -1.100221 150.797334 50.184987 15.409296
11541.781518 11541.800000 0.500000 -1.101295 150.630489 50.075662 15.346627
11543.786155 11543.800000 0.500000 -1.102745 150.430625 49.936741 15.268242
11545.785703 11545.800000 0.500000 -1.104509 150.462090 49.859174 15.201793
11547.768557 11547.800000 0.500000 -1.107096 150.270617 49.667066 15.079931
11549.792708 11549.800000 0.500000 -1.110361 149.902452 49.383876 14.914698
11551.776960 11551.800000 0.500000 -1.114439 149.896635 49.181003 14.761320
11553.779319 11553.800000 0.500000 -1.121022 149.810871 48.830348 14.520830
11554.249540 11554.300000 0.500000 -1.122413 149.759730 48.745810 14.460566
11554.748829 11554.800000 0.500000 -1.124529 149.741557 48.636852 14.391273
11555.248163 11555.300000 0.500000 -1.126636 149.597126 48.487675 14.290463
11555.770768 11555.800000 0.500000 -1.129212 149.339094 48.279546 14.181466
11556.258576 11556.300000 0.500000 -1.131353 149.480720 48.221953 14.105413
11556.746426 11556.800000 0.500000 -1.134315 149.424077 48.061104 13.998397
11557.240126 11557.300000 0.500000 -1.137665 149.314715 47.865345 13.873094
11557.547984 11557.800000 0.500000 -1.139920 149.230615 47.730611 13.794126
11558.262512 11558.300000 0.500000 -1.146187 148.973822 47.350789 13.552070
11558.744724 11558.800000 0.500000 -1.150591 149.035102 47.162119 13.405822
11559.035232 11559.300000 0.500000 -1.153417 149.127995 47.058320 13.312384
11559.732514 11559.800000 0.500000 -1.161009 148.962460 46.650559 13.037327
11560.249719 11560.300000 0.500000 -1.167673 148.846096 46.304541 12.804687
11560.761159 11560.800000 0.500000 -1.176051 148.757629 45.890914 12.523240
11561.249395 11561.300000 0.500000 -1.184776 148.712606 45.478482 12.267603
11561.772552 11561.800000 0.500000 -1.193551 148.569386 45.037767 11.949679
11562.255061 11562.300000 0.500000 -1.204451 148.484121 44.523919 11.605089
11562.760867 11562.800000 0.500000 -1.218242 148.360034 43.877411 11.213395
11563.249274 11563.300000 0.500000 -1.234345 148.039031 43.083106 10.722356
11563.760984 11563.800000 0.500000 -1.253272 147.894019 42.233910 10.139733
11564.266924 11564.300000 0.500000 -1.277279 147.695161 41.176650 9.540545
11564.755461 11564.800000 0.500000 -1.305374 147.472043 39.975411 8.772609
11565.267306 11565.300000 0.500000 -1.341602 147.164194 38.472642 7.933986
11565.761745 11565.800000 0.500000 -1.385277 146.903310 36.763194 7.117004
11566.262045 11566.300000 0.500000 -1.439432 146.493986 34.728196 6.174752
11566.756571 11566.800000 0.500000 -1.502323 146.375858 32.585073 5.273923
11567.280234 11567.300000 0.500000 -1.572941 146.010231 30.287511 4.395910
11567.769029 11567.800000 0.500000 -1.660146 145.742403 27.707264 3.625855
11568.269505 11568.300000 0.500000 -1.760297 145.417757 25.010959 3.012202
11568.770025 11568.800000 0.500000 -1.860791 145.284769 22.598988 2.474507
11569.276410 11569.300000 0.500000 -1.968994 145.170533 20.265403 2.081773
11569.765377 11569.800000 0.500000 -2.053559 145.098071 18.612827 1.864518
11570.277672 11570.300000 0.500000 -2.099372 145.202789 17.792184 1.768627
11570.778369 11570.800000 0.500000 -2.100013 145.494218 17.816462 1.797073
11571.267464 11571.300000 0.500000 -2.067788 145.612251 18.414876 1.917583
11571.762424 11571.800000 0.500000 -2.017753 145.637067 19.363006 2.084039
11572.257428 11572.300000 0.500000 -1.958106 145.745922 20.568454 2.289846
11572.769947 11572.800000 0.500000 -1.900342 145.920345 21.817650 2.505531
11573.247564 11573.300000 0.500000 -1.847917 145.956641 22.997666 2.695577
11573.765997 11573.800000 0.500000 -1.800352 146.055091 24.134254 2.896593
11574.267001 11574.300000 0.500000 -1.756251 146.100957 25.230340 3.093026
11574.750569 11574.800000 0.500000 -1.717712 146.099573 26.221425 3.284672
11575.228351 11575.300000 0.500000 -1.680044 146.046114 27.217987 3.465384
11575.770275 11575.800000 0.500000 -1.643483 146.066614 28.235506 3.642167
11576.271454 11576.300000 0.500000 -1.617552 146.088579 28.981590 3.789170
11576.772677 11576.800000 0.500000 -1.594093 146.095659 29.670968 3.928389
11577.227314 11577.300000 0.500000 -1.577827 146.093960 30.157181 4.028122
11577.757768 11577.800000 0.500000 -1.564568 146.078972 30.556544 4.117737
11578.259122 11578.300000 0.500000 -1.554554 146.053768 30.858754 4.176655
11578.783842 11578.800000 0.500000 -1.547497 146.038884 31.074147 4.216200
11579.285287 11579.300000 0.500000 -1.542209 146.010199 31.232761 4.237958
11579.775112 11579.800000 0.500000 -1.538794 146.002461 31.337952 4.245082
11580.288308 11580.300000 0.500000 -1.536042 145.928696 31.408436 4.238084
11580.778219 11580.800000 0.500000 -1.534609 145.852928 31.437140 4.222069
11581.233175 11581.300000 0.500000 -1.534189 145.771043 31.432675 4.195147
11581.746502 11581.800000 0.500000 -1.535320 145.825670 31.408912 4.166908
11582.248206 11582.300000 0.500000 -1.537245 145.691297 31.319638 4.130050
11582.779128 11582.800000 0.500000 -1.541605 145.747555 31.195400 4.089173
11583.234243 11583.300000 0.500000 -1.546518 145.845908 31.063458 4.059228
11583.771092 11583.800000 0.500000 -1.553043 145.741187 30.839274 4.023089
11584.255467 11584.300000 0.500000 -1.559545 145.713362 30.633557 3.999360
11584.751556 11584.800000 0.500000 -1.566537 145.711921 30.419839 3.981241
11585.276873 11585.300000 0.500000 -1.573447 145.765895 30.221532 3.972897
11585.755538 11585.800000 0.500000 -1.579569 145.748464 30.033486 3.971804
11586.280948 11586.300000 0.500000 -1.585344 145.705054 29.851658 3.975008
11586.765536 11586.800000 0.500000 -1.590121 145.654485 29.699094 3.983028
11587.256004 11587.300000 0.500000 -1.593866 145.572084 29.571336 3.992048
11587.764033 11587.800000 0.500000 -1.595659 145.715529 29.547435 4.008407
11588.260427 11588.300000 0.500000 -1.597124 145.778574 29.516955 4.018004
11588.780227 11588.800000 0.500000 -1.598027 145.748985 29.484331 4.023549
11589.779076 11589.790000 0.500000 -1.597671 145.681087 29.481089 4.028085
11590.789786 11590.790000 0.500000 -1.596589 145.624761 29.501585 4.022988
11591.788988 11591.810000 0.500000 -1.595494 145.519318 29.512535 4.008610
11592.835122 11592.860000 0.500000 -1.594536 145.408003 29.518225 3.968363
11593.910679 11593.920000 0.500000 -1.594565 145.207570 29.476661 3.898639
11594.986438 11595.000000 0.500000 -1.596037 145.356464 29.463500 3.817165
11596.097488 11596.100000 0.500000 -1.598564 145.158443 29.349112 3.724344
11597.202905 11597.220000 0.500000 -1.601808 145.087926 29.239828 3.662643
11598.361191 11598.360000 0.500000 -1.606352 145.109128 29.111514 3.638855
11599.496305 11599.510000 0.500000 -1.611759 145.110687 28.954863 3.650725
11600.655056 11600.690000 0.500000 -1.618180 145.156118 28.778545 3.681313
11601.866728 11601.880000 0.500000 -1.625039 145.237194 28.597796 3.709529
11603.107935 11603.100000 0.500000 -1.632246 144.950687 28.336425 3.714428
11604.314271 11604.330000 0.500000 -1.640375 145.200226 28.155389 3.718422
11605.579440 11605.580000 0.500000 -1.649919 145.148653 27.878047 3.697544
11606.850749 11606.850000 0.500000 -1.660034 145.095932 27.587451 3.669987
11608.134062 11608.140000 0.500000 -1.670152 145.054306 27.301894 3.649358
11609.441110 11609.450000 0.500000 -1.681079 145.015197 26.997903 3.631617
11610.777773 11610.780000 0.500000 -1.692414 144.987742 26.688571 3.605706
11612.114748 11612.130000 0.500000 -1.702526 144.889237 26.402092 3.567891
11613.510696 11613.500000 0.500000 -1.709885 144.790408 26.190635 3.519404
11614.889382 11614.880000 0.500000 -1.714528 144.744099 26.060989 3.473631
11616.268401 11616.290000 0.500000 -1.716912 144.664969 25.984714 3.424282
11617.712325 11617.710000 0.500000 -1.716064 144.545306 25.985255 3.383986
11619.127255 11619.150000 0.500000 -1.712745 144.296407 26.026734 3.350395
11620.595394 11620.610000 0.500000 -1.706628 144.264978 26.180736 3.336615
11622.087409 11622.090000 0.500000 -1.698866 144.325734 26.395855 3.340770
11623.603319 11623.590000 0.500000 -1.688686 144.261130 26.653998 3.364007
11625.107874 11625.110000 0.500000 -1.678962 144.313345 26.924174 3.406561
11626.630462 11626.650000 0.500000 -1.669664 144.295403 27.172324 3.456901
11628.206386 11628.210000 0.500000 -1.660449 144.149491 27.396124 3.507385
11629.776860 11629.780000 0.500000 -1.652232 144.166847 27.625497 3.559441
11631.377187 11631.380000 0.500000 -1.645378 144.064023 27.795658 3.600531
11632.966189 11632.990000 0.500000 -1.640035 144.105733 27.952649 3.640915
11634.614508 11634.630000 0.500000 -1.635411 144.039608 28.069333 3.673228
11636.292748 11636.280000 0.500000 -1.631384 143.983906 28.171678 3.698601
11637.953807 11637.950000 0.500000 -1.627906 143.921094 28.257518 3.723847
11639.650703 11639.640000 0.500000 -1.624419 143.888169 28.349739 3.754137
11641.336313 11641.350000 0.500000 -1.621030 143.882571 28.444868 3.793457
11643.075486 11643.080000 0.500000 -1.617962 143.911895 28.538065 3.833602
11644.832881 11644.830000 0.500000 -1.615573 143.951819 28.614281 3.874706
11646.584914 11646.590000 0.500000 -1.613629 144.156407 28.710698 3.913942
11648.390599 11648.380000 0.500000 -1.612374 144.127499 28.740999 3.936641
11650.167333 11650.180000 0.500000 -1.611984 143.638847 28.654708 3.936773
11651.985957 11652.010000 0.500000 -1.612084 143.810346 28.686072 3.946112
11653.858323 11653.850000 0.500000 -1.613098 143.805992 28.656131 3.941819
11655.719482 11655.710000 0.500000 -1.614422 143.660932 28.589344 3.922174
11657.569422 11657.590000 0.500000 -1.615934 143.760678 28.565965 3.899112
11659.473176 11659.490000 0.500000 -1.617869 143.642655 28.487334 3.857873
11661.383477 11661.410000 0.500000 -1.619518 143.327534 28.378020 3.813858
11663.329917 11663.350000 0.500000 -1.621233 143.309905 28.325895 3.780989
11665.324370 11665.310000 0.500000 -1.623023 143.442988 28.301503 3.762816
11667.289909 11667.280000 0.500000 -1.624745 142.703014 28.107050 3.730209
11669.267967 11669.280000 0.500000 -1.626062 143.062834 28.140827 3.732068
11671.288184 11671.290000 0.500000 -1.627889 143.091040 28.095020 3.730142
11673.303183 11673.320000 0.500000 -1.629303 143.143339 28.065574 3.733175
11675.384113 11675.380000 0.500000 -1.630847 143.024481 27.999005 3.729242
11677.406480 11677.450000 0.500000 -1.632667 142.961523 27.935797 3.728980
11679.512631 11679.540000 0.500000 -1.634414 142.885375 27.872165 3.727848
11681.625490 11681.650000 0.500000 -1.636358 142.736315 27.789008 3.720298
11683.786630 11683.780000 0.500000 -1.637712 142.567781 27.718659 3.709382
11685.912939 11685.920000 0.500000 -1.638860 142.133934 27.602606 3.687674
11688.081633 11688.090000 0.500000 -1.639675 142.295859 27.611540 3.678990
11690.251144 11690.280000 0.500000 -1.639963 142.327347 27.609673 3.670546
11692.480944 11692.480000 0.500000 -1.639757 142.181257 27.587023 3.664031
11694.705659 11694.700000 0.500000 -1.638911 142.213364 27.616614 3.672762
11696.943136 11696.950000 0.500000 -1.637591 142.142888 27.639391 3.687866
11699.199345 11699.210000 0.500000 -1.635708 141.909681 27.646039 3.708475
11701.498133 11701.490000 0.500000 -1.633521 142.033734 27.730790 3.746553
11703.768044 11703.790000 0.500000 -1.631283 141.914735 27.769633 3.783245
11706.068654 11706.110000 0.500000 -1.628874 141.006286 27.658426 3.798303
11708.441748 11708.450000 0.500000 -1.626194 141.671790 27.863547 3.850730
11710.762122 11710.800000 0.500000 -1.624014 141.524876 27.895388 3.868788
11713.178927 11713.180000 0.500000 -1.621202 141.515274 27.972039 3.882511
11715.560918 11715.570000 0.500000 -1.618629 141.462696 28.033684 3.886851
11717.985708 11717.990000 0.500000 -1.616551 141.383341 28.076249 3.881193
11720.405539 11720.420000 0.500000 -1.614423 141.398952 28.139158 3.876711
11722.856279 11722.870000 0.500000 -1.612378 141.242185 28.165495 3.863840
11725.361890 11725.350000 0.500000 -1.610569 140.954392 28.159004 3.845910
11727.826701 11727.840000 0.500000 -1.608919 140.899194 28.194468 3.839839
11730.346441 11730.350000 0.500000 -1.607722 140.771960 28.202733 3.831953
11732.849313 11732.870000 0.500000 -1.606682 140.197761 28.116947 3.811389
11735.413185 11735.420000 0.500000 -1.605725 140.521646 28.208880 3.818023
11737.990184 11737.990000 0.500000 -1.605074 140.442710 28.211374 3.817099
11740.574328 11740.570000 0.500000 -1.604515 140.493943 28.237447 3.823400
11743.177625 11743.180000 0.500000 -1.603800 140.169402 28.192369 3.821236
11745.800102 11745.800000 0.500000 -1.603473 140.280371 28.223917 3.831660
11748.447788 11748.450000 0.500000 -1.602980 140.185430 28.218741 3.831940
11751.084669 11751.110000 0.500000 -1.602821 140.108519 28.207726 3.826390
11753.782859 11753.790000 0.500000 -1.602813 139.574001 28.100351 3.803769
11756.512374 11756.490000 0.500000 -1.602585 139.295032 28.050575 3.784537
11759.195044 11759.210000 0.500000 -1.602755 139.639100 28.115086 3.789750
11761.927110 11761.950000 0.500000 -1.603182 139.566419 28.088442 3.796473
11764.666486 11764.700000 0.500000 -1.603582 139.492143 28.062265 3.813935
11767.485481 11767.480000 0.500000 -1.604157 138.833221 27.913675 3.827796
11770.263652 11770.270000 0.500000 -1.604983 139.252348 27.974828 3.862876
11773.073308 11773.090000 0.500000 -1.605396 139.256859 27.964175 3.885678
11775.920527 11775.920000 0.500000 -1.606044 138.868956 27.868223 3.886346
11778.738960 11778.770000 0.500000 -1.606557 138.358833 27.751602 3.879720
11781.637278 11781.650000 0.500000 -1.607147 138.878863 27.839466 3.901414
11784.531000 11784.540000 0.500000 -1.607408 138.662701 27.788895 3.899159
11787.444302 11787.450000 0.500000 -1.607449 138.666235 27.788457 3.903070
11790.353016 11790.370000 0.500000 -1.606889 138.542694 27.779255 3.902886
11793.323705 11793.320000 0.500000 -1.606046 138.361922 27.766408 3.902049
11796.289859 11796.290000 0.500000 -1.604882 138.082946 27.742692 3.896920
11799.275700 11799.270000 0.500000 -1.603179 138.259912 27.825610 3.905497
11802.287320 11802.280000 0.500000 -1.601001 138.050234 27.843974 3.897837
11805.264114 11805.300000 0.500000 -1.598983 137.910293 27.871932 3.888395
11808.345578 11808.350000 0.500000 -1.596554 137.777525 27.912826 3.874728
11811.446886 11811.410000 0.500000 -1.594218 137.666524 27.955573 3.860097
11814.513404 11814.490000 0.500000 -1.592063 137.613222 28.005015 3.851293
11817.630155 11817.590000 0.500000 -1.589850 137.451041 28.033988 3.845377
11820.699931 11820.710000 0.500000 -1.587957 135.940354 27.778410 3.808406
11823.862579 11823.850000 0.500000 -1.586128 136.968488 28.039740 3.849448
11827.002597 11827.000000 0.500000 -1.584422 136.887816 28.071073 3.866814
11830.174758 11830.180000 0.500000 -1.582892 136.755370 28.086867 3.886907
11833.360833 11833.370000 0.500000 -1.581596 136.641386 28.099846 3.914480
11836.597425 11836.590000 0.500000 -1.580363 136.868619 28.181299 3.953633
11839.799211 11839.820000 0.500000 -1.579275 136.751272 28.187774 3.985270
11843.075999 11843.070000 0.500000 -1.578281 136.630880 28.190991 4.008290
11846.342413 11846.350000 0.500000 -1.577292 136.504862 28.192856 4.024990
11849.665650 11849.640000 0.500000 -1.576470 136.176413 28.148144 4.022712
11852.941867 11852.950000 0.500000 -1.575626 136.316570 28.200890 4.033111
11856.317802 11856.270000 0.500000 -1.574976 136.084025 28.171088 4.023667
11859.628357 11859.620000 0.500000 -1.574228 135.951943 28.164807 4.017849
11862.977534 11862.990000 0.500000 -1.573262 135.364825 28.070285 4.003222
11866.359272 11866.370000 0.500000 -1.572977 135.756814 28.159606 4.028179
11869.779755 11869.780000 0.500000 -1.572126 135.751779 28.182512 4.044475
11873.189968 11873.200000 0.500000 -1.571492 135.431011 28.133763 4.044843
11876.626725 11876.650000 0.500000 -1.570854 135.060742 28.074742 4.033888
11880.114641 11880.110000 0.500000 -1.570245 134.339949 27.941921 4.008743
11883.616927 11883.590000 0.500000 -1.569505 135.116325 28.124218 4.022796
11887.078259 11887.090000 0.500000 -1.568424 134.916454 28.112976 4.008420
11890.603172 11890.610000 0.500000 -1.567681 134.757406 28.100716 3.996024
11894.154835 11894.150000 0.500000 -1.566889 134.667451 28.104215 3.986968
11897.684006 11897.700000 0.500000 -1.565937 134.564404 28.109448 3.981517
11901.258455 11901.280000 0.500000 -1.565118 134.340002 28.085583 3.978463
11904.884431 11904.880000 0.500000 -1.564359 134.174630 28.072308 3.984932
11908.469443 11908.490000 0.500000 -1.563462 134.010388 28.063090 4.000997
11912.106053 11912.120000 0.500000 -1.562393 131.746845 27.618606 3.962022
11915.781996 11915.780000 0.500000 -1.561139 133.484637 28.018001 4.044564
11919.429322 11919.450000 0.500000 -1.559993 133.495832 28.052488 4.074484
11923.128415 11923.140000 0.500000 -1.559238 133.377883 28.048881 4.091858
11926.842220 11926.850000 0.500000 -1.558005 133.211557 28.048447 4.101069
11930.607936 11930.580000 0.500000 -1.556754 133.064542 28.052583 4.105994
11934.307870 11934.320000 0.500000 -1.555347 132.875694 28.052196 4.104645
11938.084574 11938.090000 0.500000 -1.554171 132.693256 28.046651 4.103402
11941.907154 11941.880000 0.500000 -1.552835 132.552448 28.054331 4.105390
11945.670102 11945.680000 0.500000 -1.551340 130.727226 27.709436 4.052868
11949.497611 11949.510000 0.500000 -1.550064 132.190790 28.055433 4.108556
11953.327609 11953.350000 0.500000 -1.548393 131.935426 28.048067 4.114629
11957.184991 11957.210000 0.500000 -1.546817 131.692476 28.040583 4.124331
11961.082264 11961.090000 0.500000 -1.545482 131.529860 28.043365 4.135117
11964.975883 11964.990000 0.500000 -1.543700 131.547039 28.097038 4.145032
11968.903253 11968.910000 0.500000 -1.541978 131.419328 28.118134 4.144500
11972.833239 11972.850000 0.500000 -1.540221 131.193493 28.119194 4.137827
11976.815797 11976.810000 0.500000 -1.538685 130.937081 28.107376 4.131735
11980.763551 11980.780000 0.500000 -1.537191 130.853105 28.131330 4.135025
11984.807736 11984.780000 0.500000 -1.535638 130.657583 28.132965 4.135862
11988.798378 11988.790000 0.500000 -1.534064 130.341727 28.109177 4.133675
11992.804237 11992.830000 0.500000 -1.533003 130.273412 28.124257 4.139797
11996.862936 11996.880000 0.500000 -1.531553 130.110836 28.129919 4.142942
12000.993391 12000.950000 0.500000 -1.530786 130.101783 28.149538 4.156699
12005.026342 12005.040000 0.500000 -1.529474 129.881131 28.138703 4.165635
12009.225286 12009.150000 0.500000 -1.528350 129.750631 28.142024 4.184006
12013.282698 12013.280000 0.500000 -1.527651 129.585432 28.125847 4.205759
12017.412053 12017.430000 0.500000 -1.526653 129.337601 28.100106 4.224631
12021.575745 12021.590000 0.500000 -1.525880 129.327533 28.119647 4.251023
12025.767548 12025.780000 0.500000 -1.524944 129.042238 28.083878 4.259094
12029.956016 12029.980000 0.500000 -1.524034 128.865005 28.070829 4.262072
12034.197884 12034.210000 0.500000 -1.522852 128.539787 28.033101 4.256765
12038.436476 12038.450000 0.500000 -1.521801 128.491034 28.051961 4.259978
12042.684411 12042.710000 0.500000 -1.520907 128.446285 28.067248 4.262732
12046.992255 12046.990000 0.500000 -1.519618 128.276292 28.066262 4.260351
12051.290578 12051.290000 0.500000 -1.518565 124.309146 27.226940 4.136339
12055.598340 12055.610000 0.500000 -1.516820 127.857925 28.053111 4.257331
12059.947220 12059.950000 0.500000 -1.515617 127.544326 28.017993 4.251478
12064.356318 12064.310000 0.500000 -1.514005 127.528797 28.059785 4.258829
12068.692582 12068.690000 0.500000 -1.512491 127.292723 28.050277 4.257812
12073.082779 12073.080000 0.500000 -1.511078 127.215741 28.072960 4.265942
12077.501621 12077.500000 0.500000 -1.509624 127.018055 28.070101 4.270466
12081.923744 12081.930000 0.500000 -1.507946 126.968819 28.106357 4.280180
12086.355511 12086.380000 0.500000 -1.506443 126.735323 28.096859 4.282523
12090.835134 12090.850000 0.500000 -1.504767 126.501828 28.092139 4.290807
12095.299013 12095.340000 0.500000 -1.503227 126.475058 28.129470 4.308511
12099.836361 12099.850000 0.500000 -1.501506 126.273812 28.133104 4.321654
12104.351641 12104.380000 0.500000 -1.499908 126.138675 28.147921 4.338131
12108.966110 12108.930000 0.500000 -1.498172 125.787290 28.118289 4.345950
12113.475522 12113.500000 0.500000 -1.496754 125.811849 28.163699 4.364852
12118.039497 12118.080000 0.500000 -1.495311 125.659813 28.170278 4.378770
12122.690152 12122.690000 0.500000 -1.493630 125.484165 28.178239 4.392259
12127.299595 12127.310000 0.500000 -1.492160 125.613287 28.248717 4.415988
12131.938231 12131.960000 0.500000 -1.490587 125.346004 28.232977 4.424641
12136.606123 12136.620000 0.500000 -1.489067 125.222067 28.247965 4.437989
12141.303335 12141.300000 0.500000 -1.487654 125.133937 28.268017 4.450192
12145.984960 12146.000000 0.500000 -1.486226 124.950714 28.266941 4.452794
12150.715253 12150.720000 0.500000 -1.484758 124.542549 28.216001 4.449148
12155.462152 12155.460000 0.500000 -1.483422 124.594909 28.265606 4.459737
12160.206372 12160.210000 0.500000 -1.481726 124.564421 28.306666 4.468044
12164.980126 12164.990000 0.500000 -1.480495 124.376804 28.298837 4.468244
12169.764131 12169.790000 0.500000 -1.479193 124.169281 28.288435 4.467603
12174.603592 12174.600000 0.500000 -1.477664 123.975729 28.287550 4.468679
12179.434036 12179.430000 0.500000 -1.476424 123.817724 28.286549 4.470248
12184.352419 12184.290000 0.500000 -1.474710 123.542346 28.272056 4.470590
12189.184237 12189.160000 0.500000 -1.473311 123.218667 28.237467 4.466414
12194.058797 12194.050000 0.500000 -1.471788 123.190511 28.274050 4.478763
12198.956754 12198.960000 0.500000 -1.470551 123.024032 28.270770 4.486836
12203.962489 12203.890000 0.500000 -1.469226 122.971935 28.296280 4.502467
12208.816578 12208.830000 0.500000 -1.467728 122.763705 28.290714 4.513800
12213.817524 12213.800000 0.500000 -1.466350 122.598546 28.291595 4.526286
12218.764099 12218.790000 0.500000 -1.464768 122.232285 28.251746 4.535552
12223.870932 12223.790000 0.500000 -1.463184 122.059918 28.256627 4.550410
12228.819251 12228.820000 0.500000 -1.461707 121.669489 28.207871 4.550295
12233.856378 12233.860000 0.500000 -1.460241 121.914066 28.306043 4.579900
12238.917287 12238.920000 0.500000 -1.458790 121.763582 28.312169 4.591846
12243.975910 12244.000000 0.500000 -1.457260 121.591346 28.315401 4.603782
12249.156412 12249.100000 0.500000 -1.455545 121.403270 28.320130 4.613314
12254.275947 12254.220000 0.500000 -1.454133 120.915466 28.246187 4.612955
12259.360541 12259.360000 0.500000 -1.452377 121.051724 28.327728 4.637089
12264.528038 12264.520000 0.500000 -1.450676 120.853464 28.329484 4.648801
12269.686836 12269.700000 0.500000 -1.449040 120.632975 28.324095 4.657076
12274.902542 12274.890000 0.500000 -1.447491 120.538705 28.345828 4.668971
12280.162157 12280.110000 0.500000 -1.446901 118.082565 27.784635 4.586821
12285.478941 12285.340000 0.500000 -1.443899 119.661099 28.240717 4.658978
12290.609555 12290.590000 0.500000 -1.442199 119.790587 28.319372 4.671424
12295.836718 12295.860000 0.500000 -1.440646 119.576942 28.312813 4.669618
12301.114532 12301.150000 0.500000 -1.438823 119.473240 28.339865 4.675430
12306.469513 12306.460000 0.500000 -1.437324 119.154639 28.306691 4.672833
12311.855634 12311.790000 0.500000 -1.435340 119.062441 28.340967 4.682116
12317.127566 12317.140000 0.500000 -1.433742 118.917863 28.351819 4.692065
12322.483456 12322.510000 0.500000 -1.432011 118.760644 28.363399 4.704144
12327.936761 12327.890000 0.500000 -1.430480 118.419683 28.325299 4.709323
12333.381705 12333.300000 0.500000 -1.428891 118.303017 28.342384 4.728425
12338.672336 12338.720000 0.500000 -1.426891 116.098980 27.870045 4.654907
12344.166727 12344.170000 0.500000 -1.425745 117.944660 28.345575 4.758953
12349.666078 12349.630000 0.500000 -1.424089 117.495567 28.284432 4.762585
12355.117190 12355.110000 0.500000 -1.422449 117.572569 28.349427 4.785073
12360.593149 12360.610000 0.500000 -1.420774 117.070145 28.275614 4.782387
12366.080691 12366.130000 0.500000 -1.419133 116.258177 28.125606 4.764880
12371.666533 12371.670000 0.500000 -1.417612 117.064886 28.363874 4.818049
12377.317564 12377.220000 0.500000 -1.415911 116.831240 28.355444 4.825235
12382.780079 12382.800000 0.500000 -1.414458 116.712613 28.367850 4.839014
12388.367846 12388.400000 0.500000 -1.412984 116.481322 28.353406 4.846824
12394.054428 12394.010000 0.500000 -1.411165 116.145024 28.323001 4.849395
12399.699405 12399.650000 0.500000 -1.409505 115.900654 28.310367 4.855112
12405.282538 12405.300000 0.500000 -1.408048 115.710100 28.305041 4.864092
12410.971443 12410.970000 0.500000 -1.406347 115.497711 28.301191 4.871382
12416.732815 12416.660000 0.500000 -1.404882 115.360664 28.309045 4.878537
