Repository: Lizhaoyang2001006/Code-experience

# XAFS 数据处理 / 结构识别 / CN 拟合管线

> **项目最高级执行规范（Master Spec）**：当前对标 Athena / Artemis / Larch-WT 全功能补齐工程（Phase I：B1–B4 已验收 36 项回归基线；Phase II：B5–B8 进阶补齐至 45 项；Phase III：B9–B12 高阶能力已验收 60 项回归基线；Phase IV：B13–B16 面向催化化学全面分析已验收 68 项回归基线；**Phase V：B17–B20 催化剂精细结构深度解析与实战完备化已验收 74 项回归基线**）的完整数学契约、函数签名、小模型防呆清单与旗舰模型终审标准，一律以 [`EXECUTION_MASTER_PLAN.md`](EXECUTION_MASTER_PLAN.md) 为唯一最高优先级准则。

本仓库把「读数 → 合并 → E0 → 归一化 → Rbkg → χ(k) → FT → 小波 →
结构识别 → 多壳层 CN 拟合 → 报告」串成一条可复现的 Python 管线。
物理计算基于 xraylarch，结构展开基于 gemmi/FEFF6，不依赖 Athena /
Artemis 的图形界面。

## 项目目录结构与文档导航

| 类别 | 路径 | 职责 |
|---|---|---|
| 核心入口 | `run_xafs.py` | 单样品全流程（处理 / 识别 / 拟合 / 正式 CN） |
| 核心入口 | `calibrate_t5.py` | T5 独立 S₀² 标定（冻结门禁，不放宽） |
| 核心入口 | `run_ci.py` | 回归契约 + 压力测试总入口 |
| 构建期工具 | `tools/cif_crawler.py` | 固定 COD ID → 正式 phase pack（44 条真实 CIF） |
| 构建期工具 | `tools/build_source_pool.py` | T5 谱源隔离池生成与校验 |
| 结构库 | `_structure_lib/` | 诊断 motif + `_phase_pack/` 正式 CIF |
| 标定资产 | `data/s02_calibration/` | T5 标定产物、motifs、source_pool |
| 设计规范 | `docs/REVIEW_AND_REVISED_PLAN.md` | 正式 CN 物理门禁总纲（§1–§6） |
| 执行计划 | `docs/P4_PLUS_EXECUTION_PLAN.md` | P4+/P5/P6 催化能力扩展计划 |
| 验收账本 | `docs/ACCEPTANCE_LOG.md` | P0a–P6.5 完整验收记录 |
| 催化能力/门禁 | `docs/CATALYSIS_CAPABILITY_AND_GATES.md` | 催化剂体系能力、每个输出的分析价值、置信门禁卡、参数台账 |
| 爬虫说明 | `docs/CIF_CRAWLER_INTEGRATION.md` | COD 目标表、P5-C 入库与 T5 谱源整合 |
| 执行记录 | `docs/P6_EXECUTION_INSTRUCTIONS.md` | P6 门禁修复与项目整合的权威执行指令 |
| 执行记录 | `docs/P6_1_EXECUTION_INSTRUCTIONS.md` | P6.1 单晶位/多晶位正式 CN 端到端闭环修复 |

## 安装

```powershell
python -m pip install -r requirements.txt
python env_check.py          # 检查 numpy/scipy/matplotlib/larch/gemmi
```

## 快速开始

```powershell

# 常规处理（默认 strict：边后平台不在 0.85–1.15 就中断）
python run_xafs.py 文件1 文件2 --absorber Fe -o xafs_out/样品名

# 追加结构识别 + 自动拟合
python run_xafs.py 文件 --absorber Fe --fit -o xafs_out/样品名

# 强制指定结构；识别 ambiguous/partial 时也允许 Top-1
python run_xafs.py 文件 --absorber Fe --fit --fit-motif goethite `
    --allow-ambiguous -o xafs_out/样品名

# 多位点混合相：放开组分权重做相分数拟合
python run_xafs.py 磁铁矿.xdi --absorber Fe --fit --fit-weights -o xafs_out/磁铁矿

# 生成五联图 + 拟合表 + CSV
python xafs_report.py 文件 --absorber Fe -o xafs_out/报告名

# 内置演示（lepidocrocite + Fe 箔）
python xafs_report.py
```

`--fit` 的行为：

- 识别 `confident`：按 motif 自动选壳层，做多壳层 CN；
- `partial` / `ambiguous` / `no_match`：默认只做 L1 第一壳；
- 未在 absorber.py 标定 S₀² 的新元素：拒绝 CN 定量；可用运行时
  `--s02 <值>` 显式覆盖，或对 T5 已通过元素用 `--s02-from-t5`
  从独立产物读取（现有 Fe/Co/Ni/Cu/Pt 均已标定；T5 产物见下文，
  不写静态表）；
- `--fit-weights`（仅 `kind="mixture"`）：固定每路径晶体学简并度，
  用 softmax 放开各组分权重（恒正、和=1），输出 `mixture_weights`
  `[{group, weight, weight_err}]`。此时表里的 `N` 是**有效简并度
  N_crystal·w，不是配位数**；相分数可靠性由 `weights_reliable` 单独
  门禁（Rf/过拟合/ΔE0/权重撞界/权重误差/组分简并）。
- 所有 S7 拟合额外输出 `parameter_names` 与 `correlation`（自由变量
  相关矩阵）：误差棒不是独立的，`N–σ²–ΔE0` 常强相关。实测磁铁矿
  权重拟合最强相关为 ΔE0 vs oct Fe–Fe ΔR = 0.904。
- 荧光模式自吸收筛查：没有样品组成/厚度就不做不可验证的定量校正；
  `Δμ≥1.0` 判 `risk=high` 并拒绝 CN/相分数结论，`0.3–1.0` 只警告，
  `<0.3` 视为稀样。透射/文件自带 `xmu` 不受影响。
- 荧光模式可选 Booth 自吸收校正（S4.5）：给出**样品总化学式 + 厚度 +
  有效密度 + 入射/出射角**后，在 k 空间按 Booth & Bridges 2005 Eq.4
  反解振幅。缺任一参数即拒绝启动，不做假设。校正后仍由 `reliable`
  标记把关；化学式写错会直接把误差带进 N。

## 关键文件

| 文件 | 作用 |
|------|------|
| `xafs_pipeline.py` | S1–S6 归约编排（唯一上游） |
| `structure_id.py` | S6.5 结构识别、置信度、L1 第一壳 |
| `xafs_fit.py` | S7 自动/指定结构拟合、壳层合并、信息量截断 |
| `run_xafs.py` | 数据处理 + 拟合 CLI |
| `xafs_report.py` | 通用报告 CLI + 内置演示 |
| `artemis.py` | CIF → FEFF → R 空间拟合 |
| `athena.py` | 归一化、AUTOBK、FT |
| `larch_wt.py` | 连续小波变换 |
| `calibrate_s02.py` | 标定 S₀²（金属箔/氧化物标样，生产等效协议；`--motif-file` 用标定专用结构） |
| `calibrate_t5.py` | T5 批量标定 12 元素，产物落 `data/s02_calibration/`（不改静态表） |
| `absorber.py` | 吸收元素配置表（边能量/S₀²/kmax），元素泛化唯一入口 |
| `regression_test.py` | 133 项契约回归测试（B1–B4 基线、B5 复数小波/元素 k 标尺、B6 多扫描离群剔除/XANES 自吸收/边前分峰、B7 各向同性晶格约束/部分占据 CIF/C4 与 g(R)、B8 多数据集联合拟合与爱因斯坦模型、B9 配置全键/C4 降级/σ_μ/SNR/MCA/.prj/白线面积、B10 MBACK/chi_std/PCA SPOIL/MCR-ALS、B11 相移 FT-WT/异核共占位/关联 Debye/BVS、B12 三空间拟合/AIC-BIC/双吸收边 ΔE₀/SAC-DAC、B13 SAC/DAC 动态 Motif 与 Hamilton F 检验/异核双分支 path_links、B14 Mini-GDS 化学计量约束/相移校正与 χ² 等高线/关联 Debye 联合精修、B15 Operando 时间序列、B16 Athena Perl .prj 与 Co/Ni/Cu/Pt 催化结构库、B17 纳米粒径反演/双金属合金 Cowley SRO、B18 Rayleigh 分辨护栏/运行时 --s02、B19 原位 EXAFS 序列联合精修、B20 电催化氧化物/羟基氧化物库与真实 BMM 标样盲测、P4+ CIF 抓取/条件 CN/T7 多元素/T8 联合校验、P5-A T5 产物完整性/--only 增量合并/--s02-from-t5 溯源、P5-B Mo 双壳 bcc/Ce σ² 压界拒绝、P5-C 18 个常见相 COD 补齐/coverage 无缺口、P5-prep 标准谱源隔离池/5 元素门禁冻结、P5-D 多位点正式 CN、P6 phase pack 44/44 门禁、P6.1 单晶位正式 CN 与诊断库解耦、P6.2 边界入口对齐、P6.3 双入口配置/operando 守卫、P6.4 参数/门禁/决策/摘要台账与打印开关、P6.5 催化剂结构图包/逐面板 CSV/数据包） |
| `xafs_provenance.py` | P6.4 输出台账：参数来源、门禁命中、决策轨迹、结果摘要（只记录，不判定） |
| `xafs_figure_pack.py` | P6.5 图包后处理：Figure 1–4 总图、逐面板 CSV、表格图、自包含 `figures/data/`（只读已有输出，不重新拟合） |
| `run_ci.py` | 跨平台 CI：编译 + 契约回归 + 可选压力测试，输出 ci_report.json/md |
| `stress_test_{co,ni,cu,nio}.py` | 元素泛化/护栏/CN 回收压力测试 |
| `xafs_config.py` | 配置文件支持（.yaml/.json）、批处理入口（--batch-dir） |

File: data/s02_calibration/Au/calibration.json
{
 "absorber": "Au",
 "status": "calibrated",
 "generated_at": "2026-11-09T12:18:55",
 "protocol": "production_equivalent: N fixed to crystallographic degeneracy, vary s02 + (dR, sigma2) per path + dE0; kw=2; robustness x3; larch normalization",
 "static_absorber_py_unchanged": true,
 "apply_to_absorber_py": false,
 "runtime_override": "--s02",
 "attempts": [
  {
   "standard": "data\\bmm_standards\\Data\\Au\\Au-L3-GoldFoil.xdi",
   "standard_exists": true,
   "motif": "au_fcc",
   "motif_file": null,
   "strict": true,
   "kmin": null,
   "kmax": null,
   "rmin": null,
   "note": "",
   "provenance": {
    "source_path": "data\\bmm_standards\\Data\\Au\\Au-L3-GoldFoil.xdi",
    "source_sha256": "fd6216a18d67df8df926b8be104208a1692a176f611139ea6b58633330f3f47a",
    "committed": true,
    "transform": null,
    "used_path": "data\\bmm_standards\\Data\\Au\\Au-L3-GoldFoil.xdi",
    "used_sha256": "fd6216a18d67df8df926b8be104208a1692a176f611139ea6b58633330f3f47a"
   },
   "result": {
    "absorber": "Au",
    "edge": "L3",
    "motif": "au_fcc",
    "motif_file": null,
    "fixed_CN": 12.0,
    "R_first": 2.8837,
    "k_window": [
     3.0,
     12.0
    ],
    "protocol": "production_equivalent: N fixed, vary s02 + (dR, sigma2) per path + dE0; kw=2; robustness x3",
    "runs": [
     {
      "r_window": [
       2.284,
       3.004
      ],
      "s02": 0.8623,
      "s02_err": 0.0057,
      "rf": 0.0002,
      "delta_e0": 4.73,
      "sigma2": 0.0082,
      "delta_r": -0.0233,
      "interior": true
     },
     {
      "r_window": [
       2.284,
       3.064
      ],
      "s02": 0.8602,
      "s02_err": 0.0057,
      "rf": 0.0002,
      "delta_e0": 4.72,
      "sigma2": 0.0082,
      "delta_r": -0.0234,
      "interior": true
     },
     {
      "r_window": [
       2.284,
       3.144
      ],
      "s02": 0.855,
      "s02_err": 0.006,
      "rf": 0.0003,
      "delta_e0": 4.66,
      "sigma2": 0.0082,
      "delta_r": -0.0238,
      "interior": true
     }
    ],
    "s02": 0.8602,
    "s02_err": 0.006,
    "rf": 0.0003,
    "spread": 0.0073,
    "delta_e0": 4.66,
    "sigma2": 0.0082,
    "n_variables": 4,
    "n_independent": 4.47,
    "plateau": 0.9412,
    "rbkg_choice": 1.0,
    "kw_sensitivity": {
     "1": {
      "s02": 0.8799,
      "rf": 0.0002,
      "delta_e0": 4.79
     },
     "3": {
      "s02": 0.847,
      "rf": 0.0002,
      "delta_e0": 4.35
     }
    },
    "checks": {
     "window_runs_interior": true,
     "s02_in_range": true,
     "s02_err_ok": true,
     "window_spread_ok": true
    },
    "pass": true
   },
   "status": "passed"
  }
 ],
 "s02": 0.8602,
 "s02_err": 0.006,
 "rf": 0.0003,
 "spread": 0.0073,
 "delta_e0": 4.66,
 "sigma2": 0.0082,
 "plateau": 0.9412,
 "k_window": [
  3.0,
  12.0
 ],
 "fixed_CN": 12.0,
 "R_first": 2.8837,
 "runs": [
  {
   "r_window": [
    2.284,
    3.004
   ],
   "s02": 0.8623,
   "s02_err": 0.0057,
   "rf": 0.0002,
   "delta_e0": 4.73,
   "sigma2": 0.0082,
   "delta_r": -0.0233,
   "interior": true
  },
  {
   "r_window": [
    2.284,
    3.064
   ],
   "s02": 0.8602,
   "s02_err": 0.0057,
   "rf": 0.0002,
   "delta_e0": 4.72,
   "sigma2": 0.0082,
   "delta_r": -0.0234,
   "interior": true
  },
  {
   "r_window": [
    2.284,
    3.144
   ],
   "s02": 0.855,
   "s02_err": 0.006,
   "rf": 0.0003,
   "delta_e0": 4.66,
   "sigma2": 0.0082,
   "delta_r": -0.0238,
   "interior": true
  }
 ],
 "checks": {
  "window_runs_interior": true,
  "s02_in_range": true,
  "s02_err_ok": true,
  "window_spread_ok": true
 },
 "kw_sensitivity": {
  "1": {
   "s02": 0.8799,
   "rf": 0.0002,
   "delta_e0": 4.79
  },
  "3": {
   "s02": 0.847,
   "rf": 0.0002,
   "delta_e0": 4.35
  }
 },
 "n_variables": 4,
 "n_independent": 4.47,
 "motif": "au_fcc",
 "edge": "L3",
 "provenance": {
  "source_path": "data\\bmm_standards\\Data\\Au\\Au-L3-GoldFoil.xdi",
  "source_sha256": "fd6216a18d67df8df926b8be104208a1692a176f611139ea6b58633330f3f47a",
  "committed": true,
  "transform": null,
  "used_path": "data\\bmm_standards\\Data\\Au\\Au-L3-GoldFoil.xdi",
  "used_sha256": "fd6216a18d67df8df926b8be104208a1692a176f611139ea6b58633330f3f47a"
 },
 "standard": "data\\bmm_standards\\Data\\Au\\Au-L3-GoldFoil.xdi",
 "standard_sha256": "fd6216a18d67df8df926b8be104208a1692a176f611139ea6b58633330f3f47a",
 "motif_file": null,
 "motif_file_sha256": null,
 "result": {
  "absorber": "Au",
  "edge": "L3",
  "motif": "au_fcc",
  "motif_file": null,
  "fixed_CN": 12.0,
  "R_first": 2.8837,
  "k_window": [
   3.0,
   12.0
  ],
  "protocol": "production_equivalent: N fixed, vary s02 + (dR, sigma2) per path + dE0; kw=2; robustness x3",
  "runs": [
   {
    "r_window": [
     2.284,
     3.004
    ],
    "s02": 0.8623,
    "s02_err": 0.0057,
    "rf": 0.0002,
    "delta_e0": 4.73,
    "sigma2": 0.0082,
    "delta_r": -0.0233,
    "interior": true
   },
   {
    "r_window": [
     2.284,
     3.064
    ],
    "s02": 0.8602,
    "s02_err": 0.0057,
    "rf": 0.0002,
    "delta_e0": 4.72,
    "sigma2": 0.0082,
    "delta_r": -0.0234,
    "interior": true
   },
   {
    "r_window": [
     2.284,
     3.144
    ],
    "s02": 0.855,
    "s02_err": 0.006,
    "rf": 0.0003,
    "delta_e0": 4.66,
    "sigma2": 0.0082,
    "delta_r": -0.0238,
    "interior": true
   }
  ],
  "s02": 0.8602,
  "s02_err": 0.006,
  "rf": 0.0003,
  "spread": 0.0073,
  "delta_e0": 4.66,
  "sigma2": 0.0082,
  "n_variables": 4,
  "n_independent": 4.47,
  "plateau": 0.9412,
  "rbkg_choice": 1.0,
  "kw_sensitivity": {
   "1": {
    "s02": 0.8799,
    "rf": 0.0002,
    "delta_e0": 4.79
   },
   "3": {
    "s02": 0.847,
    "rf": 0.0002,
    "delta_e0": 4.35
   }
  },
  "checks": {
   "window_runs_interior": true,
   "s02_in_range": true,
   "s02_err_ok": true,
   "window_spread_ok": true
  },
  "pass": true,
  "provenance": {
   "source_path": "data\\bmm_standards\\Data\\Au\\Au-L3-GoldFoil.xdi",
   "source_sha256": "fd6216a18d67df8df926b8be104208a1692a176f611139ea6b58633330f3f47a",
   "committed": true,
   "transform": null,
   "used_path": "data\\bmm_standards\\Data\\Au\\Au-L3-GoldFoil.xdi",
   "used_sha256": "fd6216a18d67df8df926b8be104208a1692a176f611139ea6b58633330f3f47a"
  },
  "standard": "data\\bmm_standards\\Data\\Au\\Au-L3-GoldFoil.xdi",
  "standard_sha256": "fd6216a18d67df8df926b8be104208a1692a176f611139ea6b58633330f3f47a",
  "motif_file_sha256": null,
  "static_absorber_py_unchanged": true
 }
}
