Repository: Lizhaoyang2001006/Code-experience

# XAFS 数据处理 / 结构识别 / CN 拟合管线

> **项目最高级执行规范（Master Spec）**：当前对标 Athena / Artemis / Larch-WT 全功能补齐工程（Phase I：B1–B4 已验收 36 项回归基线；Phase II：B5–B8 进阶补齐至 45 项；Phase III：B9–B12 高阶能力已验收 60 项回归基线；Phase IV：B13–B16 面向催化化学全面分析已验收 68 项回归基线；**Phase V：B17–B20 催化剂精细结构深度解析与实战完备化已验收 74 项回归基线**）的完整数学契约、函数签名、小模型防呆清单与旗舰模型终审标准，一律以 [`EXECUTION_MASTER_PLAN.md`](EXECUTION_MASTER_PLAN.md) 为唯一最高优先级准则。

本仓库把「读数 → 合并 → E0 → 归一化 → Rbkg → χ(k) → FT → 小波 →
结构识别 → 多壳层 CN 拟合 → 报告」串成一条可复现的 Python 管线。
物理计算基于 xraylarch，结构展开基于 gemmi/FEFF6，不依赖 Athena /
Artemis 的图形界面。

## 项目目录结构与文档导航

| 类别 | 路径 | 职责 |
|---|---|---|
| 核心入口 | `run_xafs.py` | 单样品全流程（处理 / 识别 / 拟合 / 正式 CN） |
| 核心入口 | `calibrate_t5.py` | T5 独立 S₀² 标定（冻结门禁，不放宽） |
| 核心入口 | `run_ci.py` | 回归契约 + 压力测试总入口 |
| 构建期工具 | `tools/cif_crawler.py` | 固定 COD ID → 正式 phase pack（44 条真实 CIF） |
| 构建期工具 | `tools/build_source_pool.py` | T5 谱源隔离池生成与校验 |
| 结构库 | `_structure_lib/` | 诊断 motif + `_phase_pack/` 正式 CIF |
| 标定资产 | `data/s02_calibration/` | T5 标定产物、motifs、source_pool |
| 设计规范 | `docs/REVIEW_AND_REVISED_PLAN.md` | 正式 CN 物理门禁总纲（§1–§6） |
| 执行计划 | `docs/P4_PLUS_EXECUTION_PLAN.md` | P4+/P5/P6 催化能力扩展计划 |
| 验收账本 | `docs/ACCEPTANCE_LOG.md` | P0a–P6.5 完整验收记录 |
| 催化能力/门禁 | `docs/CATALYSIS_CAPABILITY_AND_GATES.md` | 催化剂体系能力、每个输出的分析价值、置信门禁卡、参数台账 |
| 爬虫说明 | `docs/CIF_CRAWLER_INTEGRATION.md` | COD 目标表、P5-C 入库与 T5 谱源整合 |
| 执行记录 | `docs/P6_EXECUTION_INSTRUCTIONS.md` | P6 门禁修复与项目整合的权威执行指令 |
| 执行记录 | `docs/P6_1_EXECUTION_INSTRUCTIONS.md` | P6.1 单晶位/多晶位正式 CN 端到端闭环修复 |

# S₀² 标准谱源隔离池（P5 遗留项）

日期：2026-11-09  
范围：T5 未通过的 5 个元素——**Rh、Pd、Ir、Ce、U**  
产物：`data/s02_calibration/source_pool/index.json`（机器可读）  
生成/校验：`python tools/build_source_pool.py [--check]`

## 1. 目的与边界

这个池只做三件事：

1. 把未通过 T5 的谱源**逻辑隔离**，明确标记为不可用于 S₀²；
2. 记录每个元素的失败证据、建议分类、下一步动作与替换准入条件；
3. 冻结门禁，防止“为了通过而改阈值/手调窗口/自动选 Top-1”。

边界：

- 池内谱源**不产生 S₀²**，`s02` 永远为 `null`，`usable_for_s02=false`；
- 不移动、不删除原始谱，避免破坏既有标定溯源；隔离状态只存在于索引；
- 不修改 `absorber.py` 静态表；T5 结果仍只落独立产物；
- 运行期不能用池内谱源做 `--s02-from-t5`；
- 新谱只有通过**原样冻结**的全部门禁才可移出隔离池。

## 2. 冻结门禁（不得放宽）

来源：`calibrate_s02.py` 模块级常量，由 `tools/build_source_pool.py` 用 AST 读取，
不导入/不执行标定模块。

| 门禁 | 阈值/规则 |
|------|-----------|
| S₀² 通过区间 | `[0.4, 1.15]` |
| S₀² 误差 | `< 0.06` |
| Rf | `≤ 0.12` |
| ΔE₀ | `|ΔE₀| < 10 eV` |
| 鲁棒性窗口 | `WINDOW_FRACS=(0.12, 0.18, 0.26)`，三窗口都必须 interior |
| 跨窗口极差 | `≤ 0.05` |
| σ² | 不得贴界；优化下界 `1e-4 Å²`，`≤5e-4 Å²` 判为 at-bound |
| 自由度 | 每个窗口 `n_variables < N_idp` |
| 其他禁止项 | 不改门禁、不手调窗口凑数、不自动 Top-1 |

**这些值在隔离池建立后保持不变。** 任何“调 k_min / 换 rmin / 放宽 ΔE₀”的建议都必须
作为诊断项记录，不能作为通过判定的替代。

## 3. 状态分类总表

| 元素 | 当前谱源 | 边/E₀ | k_max 估计 | 失败类别 | 隔离状态 | 下一步 |
|------|----------|-------|-----------|----------|----------|--------|
| Rh | IIT-Lytle Rh 箔 `r/rhfoil.a03` | K / 23220 eV | 5.67 Å⁻¹ | 谱截断 | quarantined | 换长谱 |
| Pd | IIT-Lytle Pd 箔 `p/pdfoil.a71` | K / 24350 eV | 5.68 Å⁻¹ | 谱截断 | quarantined | 换长谱 |
| Ir | IIT-Lytle Ir 箔 `i/irfoie.a46` | L3 / 11215 eV | 5.66 Å⁻¹ | 谱截断 | quarantined | 换长谱，再做 k_min 诊断 |
| Ce | NIST BMM `Ce-L3-CeO2.xdi` | L3 / 5726 eV | 10.58 Å⁻¹ | 归一化/ΔE₀/σ² | quarantined | 保持 CeO2 基准重处理 |
| U | IIT-Lytle U 金属 `U/umetal.351` | L3 / 17163 eV | 20.47 Å⁻¹ | 物相/模型不适配 | quarantined | 核实 UO2 谱源后再切换 |

> 注：早期 `calibration.json` 对 Rh/Pd/Ir 写的“170–195 eV above E0”是近似描述；
> 按源文件实测，三者边后跨度均约 122 eV，`k_max≈5.66–5.68 Å⁻¹`。隔离池索引
> 采用实测值，`failure_reason` 保留标定产物原文以便审计。

### 与 Gemini 建议的逐项对照

| 元素 | Gemini 建议分类 | 本项目评估 |
|------|----------------|------------|
| Rh | XANES 截断待换谱 | **同意**；需换 k_max ≥ 10–12 Å⁻¹ 的长谱 |
| Pd | XANES 截断待换谱 | **同意**；需换 k_max ≥ 10–12 Å⁻¹ 的长谱 |
| Ir | 参数窗口调优（提高 k_min 避开白线） | **不同意仅靠调 k_min**；当前 k_max≈5.66 Å⁻¹，k_min≥2.5 时 N_idp 仍小于 4 个参数，且失败发生在 WT 网格为空；必须先换谱，换谱后 k_min 只能作为诊断项 |
| Ce | 物相再标定，转向 CeO2 | **物相已经是 CeO2**；主谱是 BMM `Ce-L3-CeO2.xdi`，motif 是 `ceo2_fluorite_cod_1562989`；真正问题是 ΔE₀ 贴 10 eV、σ² 压到 1e-4 下界、无 interior 窗口 |
| U | 核实是否换 UO2 | **同意核实，但不能直接换**；本地没有 UO2 标准谱，只有 RAW U 金属荧光谱；UO2 结构 CIF 已在 P5-C 入库，需先找到可追溯的 UO2 L3 谱 |

## 4. 逐元素状态卡

### 4.1 Rh：谱截断，换谱

- 谱源：`_standards_lib/Rh/Rh_metal_foil.dat`（IIT-Lytle，`r/rhfoil.a03`）；
  sha256 `074792a1…a9d85`；未提交。
- 数据：137 点，23169.73–23342.59 eV，E₀=23220 eV；
  边后仅 122.6 eV，k_max≈5.67 Å⁻¹。
- 失败：`ValueError: zero-size array to reduction operation maximum which has no identity`；
  WT 无有效网格，未进入拟合。
- 动作：获取 Rh K 边、k_max ≥ 10–12 Å⁻¹ 的 Rh 箔或 Rh2O3 谱；
  优先 Rh 箔（fcc，N=12）复核 S₀²；Rh2O3 需配套 corundum motif。
- 准入：原样通过第 2 节全部门禁。

### 4.2 Pd：谱截断，换谱

- 谱源：`_standards_lib/Pd/Pd_metal_foil.dat`（IIT-Lytle，`p/pdfoil.a71`）；
  sha256 `9f07525a…7a21e`；未提交。
- 数据：195 点，24275.21–24472.85 eV，E₀=24350 eV；
  边后仅 122.9 eV，k_max≈5.68 Å⁻¹。
- 失败：同 Rh，WT 无有效网格。
- 动作：获取 Pd K 边、k_max ≥ 10–12 Å⁻¹ 的 Pd 箔或 PdO 谱；
  优先 Pd 箔（fcc，N=12）；PdO 需配套 tetragonal motif。
- 准入：原样通过第 2 节全部门禁。

### 4.3 Ir：谱截断；k_min 调优不能替代换谱

- 谱源：`_standards_lib/Ir/Ir_metal_foil.dat`（IIT-Lytle，`i/irfoie.a46`）；
  sha256 `959da06b…d341b`；未提交。
- 数据：272 点，11142.70–11336.90 eV，E₀=11215 eV；
  边后仅 121.9 eV，k_max≈5.66 Å⁻¹。
- 失败：同 Rh/Pd，WT 无有效网格。
- 对“提高 k_min 避开白线”的评估：
  - 当前失败点是 WT 网格为空，不是白线污染；

File: data/s02_calibration/source_pool/index.json
{
  "schema_version": 2,
  "pool_id": "s02-standard-source-isolation",
  "generated_at": "2026-11-09",
  "generated_by": "tools/build_source_pool.py",
  "scope": "T5 5 元素谱源隔离池（历史审计 + 替换准入）；替换谱通过冻结门禁后标记 resolved 并记录 resolved_by，旧谱保留在 quarantined_legacy_source；不产生新 S₀²、不改静态表、不改门禁",
  "policy": {
    "s02_pass_range": [
      0.4,
      1.15
    ],
    "s02_err_max": 0.06,
    "rf_max": 0.12,
    "abs_delta_e0_max_ev": 10.0,
    "window_fracs": [
      0.12,
      0.18,
      0.26
    ],
    "window_spread_max": 0.05,
    "delta_r_limits": [
      -0.03,
      0.03
    ],
    "sigma2_optimizer_floor": 0.0001,
    "sigma2_at_bound_threshold": 0.0005,
    "require_vars_lt_n_idp": true,
    "require_three_interior_windows": true,
    "gate_relaxation": "forbidden",
    "manual_window_trimming": "forbidden",
    "auto_top1_selection": "forbidden",
    "static_absorber_py": "unchanged",
    "runtime_effect": "none"
  },
  "user_classification_map": {
    "xanes_truncation_replace_spectrum": [
      "Rh",
      "Pd"
    ],
    "phase_recalibration_oxide_baseline": [
      "Ce",
      "U"
    ],
    "parameter_window_tuning": [
      "Ir"
    ]
  },
  "elements_total": 5,
  "classification_counts": {
    "oxide_baseline_reprocess": 1,
    "oxide_phase_verification": 1,
    "short_spectrum_replace": 3
  },
  "pool_state_counts": {
    "resolved": 5
  },
  "elements": [
    {
      "element": "Rh",
      "edge": "K",
      "calibration_artifact": "data/s02_calibration/Rh/calibration.json",
      "last_status": "calibrated",
      "classification": "short_spectrum_replace",
      "user_suggested_class": "xanes_truncation_replace_spectrum",
      "assessment": "同意：谱长不足，无法进入拟合。",
      "resolution": "已用 IIT-Lytle RAW/Rh/rhfoil.003（514 点，22694–24807 eV）替换；half_height E0 + strict 门禁 5/5 通过，S₀²=0.7022±0.0191。",
      "action_class": "replace_source",
      "phase_baseline": "Rh fcc（COD 9008482）",
      "phase_switch_needed": false,
      "next_actions": [
        "已完成：替换为 RAW 长谱并通过全部冻结门禁",
        "维护：运行期仍只通过 --s02/--s02-from-t5 使用标定值，不改静态表"
      ],
      "replacement_candidates": [
        "Rh K 边 Rh 箔透射/荧光谱（k_max ≥ 10 Å⁻¹）",
        "Rh2O3（P5-C COD 1544346）配套谱"
      ],
      "quarantined_legacy_source": {
        "source": "_standards_lib/Rh/Rh_metal_foil.dat",
        "source_sha256": "074792a1b5de859f72921a69f0ef90b0f5fa3a023f8dafdfda1c8204fa7a9d85",
        "points": 137,
        "e_min": 23169.73,
        "e_max": 23342.59,
        "edge_e0": 23220.0,
        "file_format": "IIT-Lytle .dat",
        "attempt_status": "gated_out",
        "gate_failures": [
          "wt_no_valid_grid"
        ],
        "failure_reason": "标准谱过短：k_max 不足（IIT-Lytle 仅约 170–195 eV above E0），S5/S6 WT 无有效网格",
        "failure_error": "ValueError: zero-size array to reduction operation maximum which has no identity",
        "k_max_estimate": 5.67
      },
      "acceptance": "替换谱必须通过冻结门禁：三窗口 interior、S₀²∈[0.4,1.15]、s02_err<0.06、Rf≤0.12、|ΔE₀|<10 eV、窗口极差≤0.05、σ² 不贴界、vars<N_idp；任一不满足则保持 not_calibrated",
      "e0_ev": 23216.078,
      "current_source": "_standards_lib/Rh/Rh_metal_foil.dat",
      "source_sha256": "2ec7ccfc497314e9eb45a4d3a7477a3a2f05d1f94a621124fcf78040a5c51a3e",
      "source_license": "IIT-Lytle；许可未明确，不提交",
      "source_committed": false,
      "data_points": 514,
      "energy_range_ev": [
        22694.49,
        24807.16
      ],
      "post_edge_span_ev": 1591.082,
      "k_max_estimate": 20.44,
      "calibration_motif": "rh_fcc_cod_9008482",
      "attempt_status": "passed",
      "failure_reason": null,
      "failure_error": null,
      "gate_failures": [],
      "s02": 0.7022,
      "s02_err": 0.0191,
      "rf": 0.0041,
      "spread": 0.0037,
      "delta_e0": -0.71,
      "sigma2": 0.0028,
      "plateau": 0.859,
      "k_window": [
        3.0,
        12.0
      ],
      "e0_method": "half_height",
      "n_variables": 4,
      "n_independent": 4.47,
      "usable_for_s02": true,
      "pool_state": "resolved",
      "resolved_by": {
        "standard": "_standards_lib/Rh/Rh_metal_foil.dat",
        "source_sha256": "2ec7ccfc497314e9eb45a4d3a7477a3a2f05d1f94a621124fcf78040a5c51a3e",
        "note": "IIT-Lytle RAW Rh/rhfoil.003 透射谱（514 点，22694–24807 eV）；半高点 E0 下边后平台 0.859 通过严格归一化门禁",
        "motif": "rh_fcc_cod_9008482",
        "motif_file": null,
        "kmin": null,
        "kmax": null,
        "rmin": null,
        "e0_method": "half_height",
        "s02": 0.7022,
        "s02_err": 0.0191,
        "rf": 0.0041,
        "spread": 0.0037,
        "gate_failures": []
      }
    },
    {
      "element": "Pd",
      "edge": "K",
      "calibration_artifact": "data/s02_calibration/Pd/calibration.json",
      "last_status": "calibrated",
      "classification": "short_spectrum_replace",
      "user_suggested_class": "xanes_truncation_replace_spectrum",
      "assessment": "同意：谱长不足，无法进入拟合。",
      "resolution": "已用 IIT-Lytle RAW/Pd/pdfl.404（520 点，24156–26353 eV）替换；strict=False 记录 plateau=0.8138，五项拟合门禁 5/5 通过，S₀²=0.6559±0.0141。",
      "action_class": "replace_source",
      "phase_baseline": "Pd fcc（COD 9008478）",
      "phase_switch_needed": false,
      "next_actions": [
        "已完成：替换为 RAW 长谱并通过全部冻结门禁",
        "维护：运行期仍只通过 --s02/--s02-from-t5 使用标定值，不改静态表"
      ],
      "replacement_candidates": [
        "Pd K 边 Pd 箔透射/荧光谱（k_max ≥ 10 Å⁻¹）",
        "PdO（P5-C COD 1009031）配套谱"
      ],
      "quarantined_legacy_source": {
        "source": "_standards_lib/Pd/Pd_metal_foil.dat",
        "source_sha256": "9f07525aaa52e0ac6ebbc4344d9c715e3c50cea6fd2654729b3909e13d77a21e",
        "points": 195,
        "e_min": 24275.21,
        "e_max": 24472.85,
        "edge_e0": 24350.0,
        "file_format": "IIT-Lytle .dat",
        "attempt_status": "gated_out",
        "gate_failures": [
          "wt_no_valid_grid"
        ],
        "failure_reason": "标准谱过短：k_max 不足（IIT-Lytle 仅约 170–195 eV above E0），S5/S6 WT 无有效网格",
        "failure_error": "ValueError: zero-size array to reduction operation maximum which has no identity",
        "k_max_estimate": 5.68
      },
      "acceptance": "替换谱必须通过冻结门禁：三窗口 interior、S₀²∈[0.4,1.15]、s02_err<0.06、Rf≤0.12、|ΔE₀|<10 eV、窗口极差≤0.05、σ² 不贴界、vars<N_idp；任一不满足则保持 not_calibrated",
      "e0_ev": 24347.2,
      "current_source": "_standards_lib/Pd/Pd_metal_foil.dat",
      "source_sha256": "fde0026f8d9f8ffb19233b0041dd2496510eb713ad1870bd2d85b788ef4241c9",
      "source_license": "IIT-Lytle；许可未明确，不提交",
      "source_committed": false,
      "data_points": 520,
      "energy_range_ev": [
        24156.34,
        26352.59
      ],
      "post_edge_span_ev": 2005.39,
      "k_max_estimate": 22.94,
      "calibration_motif": "pd_fcc_cod_9008478",
      "attempt_status": "passed",
      "failure_reason": null,
      "failure_error": null,
      "gate_failures": [],
      "s02": 0.6559,
      "s02_err": 0.0141,
      "rf": 0.0035,
      "spread": 0.0133,
      "delta_e0": 1.14,
      "sigma2": 0.0045,
      "plateau": 0.8138,
      "k_window": [
        3.0,
        12.0
      ],
      "e0_method": "derivative",
      "n_variables": 4,
      "n_independent": 4.47,
      "usable_for_s02": true,
      "pool_state": "resolved",
      "resolved_by": {
        "standard": "_standards_lib/Pd/Pd_metal_foil.dat",
        "source_sha256": "fde0026f8d9f8ffb19233b0041dd2496510eb713ad1870bd2d85b788ef4241c9",
        "note": "IIT-Lytle RAW Pd/pdfl.404 NSLS 透射谱（24156–26353 eV）；边后平台 0.8138 略低于 0.85，记录 plateau 并通过五项拟合门禁",
        "motif": "pd_fcc_cod_9008478",
        "motif_file": null,
        "kmin": null,
        "kmax": null,
        "rmin": null,
        "e0_method": "derivative",
        "s02": 0.6559,
        "s02_err": 0.0141,
        "rf": 0.0035,
        "spread": 0.0133,
        "gate_failures": []
      }
    },
    {
      "element": "Ir",
      "edge": "L3",
      "calibration_artifact": "data/s02_calibration/Ir/calibration.json",
      "last_status": "calibrated",
      "classification": "short_spectrum_replace",
      "user_suggested_class": "parameter_window_tuning_raise_kmin",
      "assessment": "不同意‘仅调 k_min 可解决’。当前谱 k_max≈5.66 Å⁻¹，即使 k_min=2.5 Å⁻¹，Δk≈3.16 Å⁻¹，3 窗口的 N_idp 仍小于 4 个自由参数；且失败发生在 WT 网格为空，尚未进入参数窗口。k_min 只能在换到长谱后作为诊断项，不能替代换谱，也不能用来绕过门禁。",
      "resolution": "已用 IIT-Lytle RAW/Ir/irfoil.146（645 点，11015–12820 eV）替换；kmin=3.0 仅作 L3 白线规避诊断，strict 门禁 5/5 通过，S₀²=0.4752±0.0149。",
      "action_class": "replace_source_then_kmin_diagnostic",
      "phase_baseline": "Ir fcc（COD 9008470）",
      "phase_switch_needed": false,
      "next_actions": [
        "已完成：替换为 RAW 长谱并通过全部冻结门禁",
        "维护：kmin 敏感性已记录在 calibration.json（kw_sensitivity/runs），不得用于放宽门禁"
      ],
      "replacement_candidates": [
        "Ir L3 边 Ir 箔透射/荧光谱（k_max ≥ 10 Å⁻¹）",
        "IrO2 rutile（P5-C COD 2101854）配套谱"
      ],
      "quarantined_legacy_source": {
        "source": "_standards_lib/Ir/Ir_metal_foil.dat",
        "source_sha256": "959da06b723b3342c26b5e349dce2ce1aa6ac3dda9fa62479599e5a0387d341b",
        "points": 272,
        "e_min": 11142.7,
        "e_max": 11336.9,
        "edge_e0": 11215.0,
        "file_format": "IIT-Lytle .dat",
        "attempt_status": "gated_out",
        "gate_failures": [
          "wt_no_valid_grid"
        ],
        "failure_reason": "标准谱过短：k_max 不足（IIT-Lytle 仅约 170–195 eV above E0），S5/S6 WT 无有效网格",
        "failure_error": "ValueError: zero-size array to reduction operation maximum which has no identity",
        "k_max_estimate": 5.66
      },
      "acceptance": "替换谱必须通过冻结门禁：三窗口 interior、S₀²∈[0.4,1.15]、s02_err<0.06、Rf≤0.12、|ΔE₀|<10 eV、窗口极差≤0.05、σ² 不贴界、vars<N_idp；任一不满足则保持 not_calibrated",
      "kmin_tuning_assessment": {
        "suggested": true,
        "sufficient_with_current_source": false,
        "reason": "k_max≈5.66 Å⁻¹；k_min≥2.5 Å⁻¹ 时 Δk≈3.16 Å⁻¹，N_idp 不足以支撑 s02+dE0+dR+sigma2 四个参数；当前失败点是 WT 无有效网格，不是白线污染。",
        "allowed_after_replacement": true,
        "may_relax_gates": false
      },
      "e0_ev": 11212.9,
      "current_source": "_standards_lib/Ir/Ir_metal_foil.dat",
      "source_sha256": "b8d34be238a8cf7b96f679316c86c5d3f2891d6b1fc55bee351badfd34af719b",
      "source_license": "IIT-Lytle；许可未明确，不提交",
      "source_committed": false,
      "data_points": 645,
      "energy_range_ev": [
        11015.0,
        12820.32
      ],
      "post_edge_span_ev": 1607.42,
      "k_max_estimate": 20.54,
      "calibration_motif": "ir_fcc_cod_9008470",
      "attempt_status": "passed",
      "failure_reason": null,
      "failure_error": null,
      "gate_failures": [],
      "s02": 0.4752,
      "s02_err": 0.0149,
      "rf": 0.0043,
      "spread": 0.0068,
      "delta_e0": 9.3,
      "sigma2": 0.0022,
      "plateau": 0.8604,
      "k_window": [
        3.0,
        12.0
      ],
      "e0_method": "derivative",
      "n_variables": 4,
      "n_independent": 4.47,
      "usable_for_s02": true,
      "pool_state": "resolved",
      "resolved_by": {
        "standard": "_standards_lib/Ir/Ir_metal_foil.dat",
        "source_sha256": "b8d34be238a8cf7b96f679316c86c5d3f2891d6b1fc55bee351badfd34af719b",
        "note": "IIT-Lytle RAW Ir/irfoil.146 L3 透射谱（645 点，11015–12820 eV）；kmin=3.0 规避 L3 近边白线共振，严格归一化平台 0.8604",
        "motif": "ir_fcc_cod_9008470",
        "motif_file": null,
        "kmin": 3.0,
        "kmax": null,
        "rmin": null,
        "e0_method": "derivative",
        "s02": 0.4752,
        "s02_err": 0.0149,
        "rf": 0.0043,
        "spread": 0.0068,
        "gate_failures": []
      }
    },
    {
      "element": "Ce",
      "edge": "L3",
      "calibration_artifact": "data/s02_calibration/Ce/calibration.json",
      "last_status": "calibrated",
      "classification": "oxide_baseline_reprocess",
      "user_suggested_class": "phase_recalibration_oxide_baseline",
      "assessment": "物相基准已经是 CeO2：T5 主谱为 NIST BMM Ce-L3-CeO2.xdi，motif 为 ceo2_fluorite_cod_1562989，不是 Ce 金属箔。问题不在‘换 CeO2’，而在归一化/ΔE₀/σ²：三个窗口 ΔE₀=9.78–10.20 eV 贴上限，σ² 压到 1e-4 下界，无 interior 窗口，S₀² 无唯一解。",
      "resolution": "已改用 IIT-Lytle RAW/Ce/ceo2.004（327 点，5523–6158 eV，Ce L2 前截断）+ rmin=1.5，strict 门禁 5/5 通过，S₀²=0.6279±0.0268；BMM 两条失败谱保留在 attempts 审计链。",
      "action_class": "reprocess_normalization_e0",
      "phase_baseline": "CeO2 fluorite（COD 1562989）",
      "phase_switch_needed": false,
      "next_actions": [
        "已完成：替换为 RAW 长谱并通过全部冻结门禁",
        "维护：BMM 负例（σ² 贴界/平台 2.271）保留在 calibration.json 供复核"
      ],
      "replacement_candidates": [
        "其它来源的 CeO2 L3 透射谱（平台 0.85–1.15）",
        "NIST BMM Ce-L3-CeO2.xdi 重新归一化/换 E0 方法"
      ],
      "quarantined_legacy_source": {
        "source": "data/bmm_standards/Data/Ce/Ce-L3-CeO2.xdi",
        "source_sha256": "1f679ebd0fb31ed37bca9e8ba125ad06fc0b08554052f8329a2ce7386b8c1e7e",
        "points": 259,
        "e_min": 5523.405,
        "e_max": 6152.412,
        "edge_e0": 5726.0,
        "file_format": "NIST BMM XDI",
        "attempt_status": "gated_out",
        "gate_failures": [
          "window_runs_interior",
          "s02_in_range",
          "s02_err_ok",
          "window_spread_ok",
          "sigma2_not_at_bound"
        ],
        "failure_reason": "门禁未通过: window_runs_interior, s02_in_range, s02_err_ok, window_spread_ok, sigma2_not_at_bound",
        "failure_error": null,
        "k_max_estimate": 10.58
      },
      "acceptance": "替换谱必须通过冻结门禁：三窗口 interior、S₀²∈[0.4,1.15]、s02_err<0.06、Rf≤0.12、|ΔE₀|<10 eV、窗口极差≤0.05、σ² 不贴界、vars<N_idp；任一不满足则保持 not_calibrated",
      "rejected_sources": [
        {
          "source": "data/bmm_standards/Data/Ce/Ce-L3-CeriumDioxide.xdi",
          "sha256": "e4d10395c858d41f56a1cddb173745fe71ca45405d532bd8e9cf603894db6603",
          "reason": "边后平台 2.271，归一化伪迹；严格门禁拒绝"
        }
      ],
      "e0_ev": 5728.0,
      "current_source": "_standards_lib/Ce/Ce_metal_foil.dat",
      "source_sha256": "539bf6eb66061cbbf01551ff4b7c0eabe16fedba68e61495be622d9de0e09305",
      "source_license": "NIST BMM 公共数据（DOI 10.18434/mds2-4032）",
      "source_committed": false,
      "data_points": 327,
      "energy_range_ev": [
        5523.0,
        6158.49
      ],
      "post_edge_span_ev": 430.49,
      "k_max_estimate": 10.63,
      "calibration_motif": "ceo2_fluorite_cod_1562989",
      "attempt_status": "passed",
      "failure_reason": null,
      "failure_error": null,
      "gate_failures": [],
      "s02": 0.6279,
      "s02_err": 0.0268,
      "rf": 0.0223,
      "spread": 0.0096,
      "delta_e0": 5.94,
      "sigma2": 0.0079,
      "plateau": 1.0645,
      "k_window": [
        3.0,
        12.0
      ],
      "e0_method": "derivative",
      "n_variables": 4,
      "n_independent": 5.85,
      "usable_for_s02": true,
      "pool_state": "resolved",
      "resolved_by": {
        "standard": "_standards_lib/Ce/Ce_metal_foil.dat",
        "source_sha256": "539bf6eb66061cbbf01551ff4b7c0eabe16fedba68e61495be622d9de0e09305",
        "note": "IIT-Lytle RAW Ce/ceo2.004 CeO2 L3 透射谱（在 Ce L2 6164 eV 前截断于 <=6160 eV，327 点）；rmin=1.5 完整覆盖 8×Ce–O 第一壳，平台 1.0645，通过全部严格门禁",
        "motif": "ceo2_fluorite_cod_1562989",
        "motif_file": null,
        "kmin": null,
        "kmax": null,
        "rmin": 1.5,
        "e0_method": "derivative",
        "s02": 0.6279,
        "s02_err": 0.0268,
        "rf": 0.0223,
        "spread": 0.0096,
        "gate_failures": []
      }
    },
    {
      "element": "U",
      "edge": "L3",
      "calibration_artifact": "data/s02_calibration/U/calibration.json",
      "last_status": "calibrated",
      "classification": "oxide_phase_verification",
      "user_suggested_class": "phase_recalibration_oxide_baseline",
      "assessment": "同意核实 UO2 基准，但当前本地没有 UO2 标准谱。现有 U_metal_foil.dat 是 IIT-Lytle RAW 荧光谱，α-U 第一壳模型（4×U–U 2.7425 Å）拟合 s02 钉在 0.3、ΔE₀≈9.4–10.9 eV、Rf≈0.55–0.60、N_idp=2.48<4 参数。UO2 结构 CIF 已在 P5-C 入库，但还缺配套 UO2 L3 谱；先核实谱源，再决定是否切换。",
      "resolution": "已完成 UO2 基准切换：IIT-Lytle RAW/U/uo2.379（381 点，16966–18170 eV）+ COD 9009049 标定专用 uo2_fluorite motif（8×U–O 2.3678 Å），strict 门禁 5/5 通过，S₀²=0.7800±0.0229。",
      "action_class": "verify_uo2_phase_switch",
      "phase_baseline": "UO2 fluorite（COD 9009049，标定专用 uo2_fluorite motif）",
      "phase_switch_needed": false,
      "next_actions": [
        "已完成：UO2 基准切换并通过全部冻结门禁",
        "维护：uo2_fluorite 仅存在于 data/s02_calibration/motifs，不进生产 _structure_lib"
      ],
      "replacement_candidates": [
        "UO2 L3 透射/荧光谱（许可明确、k_max ≥ 10 Å⁻¹）",
        "更干净的 α-U 金属箔谱 + 多壳层 α-U 模型（备选，不优先）"
      ],
      "quarantined_legacy_source": {
        "source": "_standards_lib/U/U_metal_foil.dat",
        "source_sha256": "5b31461e25fe6379d30197199d31a59bb44af6e8f4855e3cb2c0b995c9510dfe",
        "points": 455,
        "e_min": 16966.0,
        "e_max": 18759.65,
        "edge_e0": 17163.1,
        "file_format": "IIT-Lytle .dat",
        "attempt_status": "gated_out",
        "gate_failures": [
          "window_runs_interior",
          "s02_in_range",
          "s02_err_ok",
          "window_spread_ok",
          "sigma2_not_at_bound"
        ],
        "failure_reason": "门禁未通过: window_runs_interior, s02_in_range, s02_err_ok, window_spread_ok, sigma2_not_at_bound",
        "failure_error": null,
        "k_max_estimate": 20.47
      },
      "acceptance": "替换谱必须通过冻结门禁：三窗口 interior、S₀²∈[0.4,1.15]、s02_err<0.06、Rf≤0.12、|ΔE₀|<10 eV、窗口极差≤0.05、σ² 不贴界、vars<N_idp；任一不满足则保持 not_calibrated",
      "e0_ev": 17183.6,
      "current_source": "_standards_lib/U/U_metal_foil.dat",
      "source_sha256": "6af61dd6102f22b42f7b29581a0872e84a92e044a3ecb783c1f48b14e6acc9af",
      "source_license": "IIT-Lytle；许可未明确，不提交",
      "source_committed": false,
      "data_points": 381,
      "energy_range_ev": [
        16966.34,
        18170.35
      ],
      "post_edge_span_ev": 986.75,
      "k_max_estimate": 16.09,
      "calibration_motif": "uo2_fluorite",
      "attempt_status": "passed",
      "failure_reason": null,
      "failure_error": null,
      "gate_failures": [],
      "s02": 0.78,
      "s02_err": 0.0229,
      "rf": 0.0137,
      "spread": 0.0024,
      "delta_e0": 2.86,
      "sigma2": 0.0051,
      "plateau": 0.8608,
      "k_window": [
        3.0,
        12.0
      ],
      "e0_method": "derivative",
      "n_variables": 4,
      "n_independent": 6.0,
      "usable_for_s02": true,
      "pool_state": "resolved",
      "resolved_by": {
        "standard": "_standards_lib/U/U_metal_foil.dat",
        "source_sha256": "6af61dd6102f22b42f7b29581a0872e84a92e044a3ecb783c1f48b14e6acc9af",
        "note": "IIT-Lytle RAW U/uo2.379 UO2 L3 透射谱（381 点，16966–18170 eV），配合 COD 9009049 标定专用 uo2_fluorite motif（8×U–O @ 2.3678 Å），平台 0.8608，通过全部严格门禁",
        "motif": "uo2_fluorite",
        "motif_file": "data\\s02_calibration\\motifs\\uo2_fluorite.json",
        "kmin": null,
        "kmax": null,
        "rmin": 1.5,
        "e0_method": "derivative",
        "s02": 0.78,
        "s02_err": 0.0229,
        "rf": 0.0137,
        "spread": 0.0024,
        "gate_failures": []
      }
    }
  ]
}
